Repository: neiltonrj1/PETROPASS

File: ferramentas/referencia/livro-Materiais-de-Engenharia.txt (part 1 of 12)


===== página 1 =====


===== página 2 =====
MATERIAIS
DE ENGENHARIA
Microestrutura e Propriedades
Angelo Fernando Padilha
O presente texto tem caráter
introdutório. Embora um autor não
possa e nem deva determinar ou
escolher seus leitores, ele foi escrito
visando interessados que estão se
iniciando no estudo da Ciência dos
Materiais. Eles tanto podem ser
estudantes de graduação dos três
primeiros anos de Engenharia
Metalúrgica ou de Engenharia de
Materiais, como graduados em
outras áreas, tais como Física,
Química, Engenharia Mecânica,
Engenharia Química e Odontologia,
que estejam se iniciando na área de
materiais.
A matéria é desenvolvida em 20
capítulos concisos. Nos capítulos
iniciais é discutida a organização dos
átomos na matéria (ligações
químicas, sólidos cristalinos, sólidos
amorfos e sólidos parcialmente
cristalinos). Nos capítulos inter-
mediários são abordados (com
considerável detalhe) os defeitos
cristalinos. Na parte final são
discutidas as principais propriedades
dos materiais. No decorrer de todo o
texto procura-se relacionar a
composição e a estrutura dos
materiais com suas propriedades e
usos.
A abordagem apresenta algumas
ênfases. Por exemplo, os materiais
cristalinos são tratados em maior
detalhe que os amorfos e parcial-
mente cristalinos. Os materiais
metálicos ocupam maior espaço que
os cerâmicos, polimíricos e compó-
sitos. As propriedades mecânicas
são discutidas em maior detalhe que
todas as outras. Estas ênfases foram
ditadas pela im-portância econômica
e pelas aplicações.
Todos os capítulos apresentam
lista de exercicios propostos e biblio-
grafia.

===== página 3 =====
MATERIAIS
DE
ENGENHARIA
MICROESTRUTURA e PROPRIEDADES

===== página 4 =====
MATERIAIS
DE
ENGENHARIA
MICROESTRUTURA e PROPRIEDADES
ANGELO FERNANDO PADILHA

===== página 5 =====
Editoração Eletrônica:
MCT Produções Gráficas
Capa:
Sérgio Ng
Supervisão:
Maxim Behar
© Copyright by Angelo Fernando Padilha
© Copyright 2000 by Hemus SA
Mediante contrato firmado com o Autor
Todos os direitos adquiridos
e reservada a propriedade literária desta publicação pela
HEMUS LIVRARIA, DISTRIBUIDORA E EDITORA S.A.
Visite nosso site: www.hemus.com.br
Pedidos e Correspondência:
Caixa Postal 073 - CEP 80011-970 - Curitiba - PR
Impresso no Brasil / Printed in Brazil

===== página 6 =====
Sumário
Agradecimentos . . . . . . . . . . . . . . . . . . . . . . . . . . . . . . . 9
Apresentação . . . . . . . . . . . . . . . . . . . . . . . . . . . . . . . . 11
1. Os Materiais de Engenharia . . . . . . . . . . . . . . . . . . . . . . 13
2. O Átomo . . . . . . . . . . . . . . . . . . . . . . . . . . . . . . . . . 33
3. As Ligações Atômicas . . . . . . . . . . . . . . . . . . . . . . . . . . 47
4. Estrutura Cristalina . . . . . . . . . . . . . . . . . . . . . . . . . . 59
5. Direções e Planos Cristalográficos . . . . . . . . . . . . . . . . . . . 77
6. Determinação da Estrutura Cristalina . . . . . . . . . . . . . . . . 89
7. Defeitos Puntiformes e Soluções Sólidas . . . . . . . . . . . . . . 103
8. Difusão no Estado Sólido . . . . . . . . . . . . . . . . . . . . . . . 121
9. Defeitos de Linha (Discordâncias) . . . . . . . . . . . . . . . . . . 145
10. Defeitos Bidimensionais ou Planares . . . . . . . . . . . . . . . . 181
11. Sólidos Amorfos . . . . . . . . . . . . . . . . . . . . . . . . . . . 201

===== página 7 =====
12. Sólidos Parcialmente Cristalinos . . . . . . . . . . . . . . . . . . 213
13. Classificação e Quantificação das Microestruturas . . . . . . . . 223
14. Principais Ensaios Mecânicos . . . . . . . . . . . . . . . . . . . 237
15. Propriedades Mecânicas . . . . . . . . . . . . . . . . . . . . . . 251
16. Propriedades Elétricas . . . . . . . . . . . . . . . . . . . . . . . 271
17. Propriedades Térmicas . . . . . . . . . . . . . . . . . . . . . . . 289
18. Propriedades Óticas . . . . . . . . . . . . . . . . . . . . . . . . . 303
19. Propriedades Magnéticas . . . . . . . . . . . . . . . . . . . . . . 317
20. Algumas outras Propriedades Importantes . . . . . . . . . . . . 331
Índice . . . . . . . . . . . . . . . . . . . . . . . . . . . . . . . . . . . 343

===== página 8 =====
Agradecimentos
A preparação deste texto só foi possível graças à cooperação de várias pessoas
e instituições.
Os alunos das disciplinas de graduação Ciência dos Materiais I e II contribuí-
ram com numerosas correções e valiosas críticas e sugestões. Infelizmente, não ano-
tei o nome de todos aqueles que colaboraram. Entretanto, dois alunos não podem ser
esquecidos: Ricardo Santana Maltez e Rosely Ernesto.
Os alunos das disciplinas de pós-graduação Microestrutura e Análise Microes-
trutural e Introdução à Ciência e à Engenharia de Materiais contribuíram com seus
criticismo e interesse.
Meus orientados de Doutorado, Mestrado e Iniciação Científica, Izabel Fernan-
da Machado, Fulvio Siciliano Jr., Julio Cesar Dutra, Hugo Ricardo Zschommler
Sandim, Rejane Aparecida Nogueira, Ricardo do Carmo Fernandes e Maria Luciana
Facci Urban, estiveram sempre dispostos para ajudar.
Os colegas de Departamento, Profa. Dra. Nicole Raymonde Demarquette, Prof.
Dr. Paulo Sérgio Carvalho Pereira da Silva, Prof. Dr. José Deodoro Trani Capocchi,
Prof. Dr. Douglas Gouvêa e o Prof. Eng. Marcelo Martorano, me ajudaram a enten-
der um pouco melhor a Ciência dos Materiais.
Agradeço também aos colegas do IPEN-CNEN/SP, aos quais sempre pude
recorrer nos momentos de dúvida, particularmente ao Dr. Luis Filipe Carvalho Pedro-
so de Lima.
O texto foi cuidadosamente digitado e organizado por Maria Lucia Bastos
Padilha. Os amigos Dr. Jesualdo Rossi, Dr. Wolfgang Reick e M. Eng. Júlio César
Dutra nos ajudaram muitas vezes a entender e dominar o nosso temperamental com-
putador.
As Bibliotecárias Clélia de Lourdes Lara Meguerditchian e Claúdia Fernanda
de Lima facilitaram eficientemente a obtenção de informações bibliográficas.
O amigo Enrique José Galé Pola me incentivou continuamente.
Agradeço também a Universidade de São Paulo, a Escola Politécnica e o De-
partamento de Engenharia Metalúrgica e de Materiais pela oportunidade de trabalho
e o Conselho Nacional de Desenvolvimento Científico e Tecnológico (CNPq) pela
Bolsa de Produtividade em Pesquisa concedida.
9
para Lucia

===== página 9 =====
O Autor
O Engenheiro de Materiais Angelo Fernando Padilha é graduado pela
Universidade Federal de São Carlos, em 1974. É Mestre em Engenharia
Metalúrgica pela EPUSP, em 1977, e Doktor-Ingenieur pela Universidade de
Karlsruhe da Alemanha, em 1981. Trabalhou mais de uma década no IPEN-
CNEN/SP. Foi Pesquisador Visitante no Instituto Max Planck para Pesquisa
em Metais (Stuttgart) e Professor Visitante no Instituto de Materiais da Uni-
versidade do Ruhr de Bochum. Deu assessoria para várias empresas. É autor
de cerca de 100 trabalhos publicados no Brasil e no exterior e de 4 livros.
Desde 1988, é Docente do Departamento de Engenharia Metalúrgica e de
Materiais da EPUSP, onde fez Livre-Docência e é Professor Titular.
10

===== página 10 =====
Apresentação
O presente texto tem caráter introdutório. Embora um autor não possa e
nem deva determinar ou escolher seus leitores, ele foi escrito visando interes-
sados que estão se iniciando no estudo da Ciência dos Materiais. Eles tanto
podem ser estudantes de graduação dos três primeiros anos de Engenharia
Metalúrgica ou de Engenharia de Materiais, como graduados em outras áreas,
tais como Física, Química, Engenharia Mecânica, Engenharia Química e
Odontologia, que estejam se iniciando na área de materiais.
A matéria é desenvolvida em 20 capítulos concisos. Nos capítulos inici-
ais é discutida a organização dos átomos na matéria (ligações químicas,
sólidos cristalinos, sólidos amorfos e sólidos parcialmente cristalinos). Nos
capítulos intermediários são abordados (com considerável detalhe) os defei-
tos cristalinos. Na parte final são discutidas as principais propriedades dos
materiais. No decorrer de todo o texto procura-se relacionar a composição e a
estrutura dos materiais com suas propriedades e usos.
A abordagem apresenta algumas ênfases. Por exemplo, os materiais
cristalinos são tratados em maior detalhe que os amorfos e parcialmente
cristalinos. Os materiais metálicos ocupam maior espaço que os cerâmicos,
poliméricos e compósitos. As propriedades mecânicas são discutidas em mai-
or detalhe que todas as outras. Estas ênfases foram ditadas pela importância
econômica e pelas aplicações.
O leitor também poderá notar algumas lacunas e ausências. Não apre-
senta um tratamento termodinâmico dos fenômenos abordados, nem sequer
os diagramas de fases dos materiais discutidos são apresentados. Também
não é dada maior atenção para as transformações que ocorrem durante o
processamento dos materiais. Estas ausências foram intencionais e são justi-
ficadas pela abordagem e pelo caráter introdutório do texto. Isto não signifi-
ca, porém, que os tópicos não tratados sejam de menor importância. O autor
planeja inclusive tratá-los em um outro volume, denominado Processamento
11

===== página 11 =====
e Transformações dos Materiais. As técnicas de análise microestrutural, im-
portantíssimas em Ciência dos Materiais, também não foram tratadas com
maior detalhe, pois são o tema central de outro volume de nossa co-autoria.
Não foi incluída nenhuma micrografia real no presente volume. Todas as
microestruturas apresentadas são esquemáticas e simples.
Acredito que os três volumes, o presente texto, o livro de técnicas de
análise microestrutural, cuja segunda edição revista e ampliada está em pre-
paração e o volume sobre processamento e transformações dos materiais
(ainda em fase de concepção), deverão oferecer em conjunto uma visão razo-
ável da Ciência dos Materiais.
O Autor
São Paulo, janeiro de 1997
12

===== página 12 =====
Os Materiais de Engenharia
Segundo Morris Cohen, conceituado cientista de materiais do não me-
nos conceituado Massachusetts Institute of Technology (MIT), materiais são
substâncias com propriedades que as tornam úteis na construção de máqui-
nas, estruturas, dispositivos e produtos. Em outras palavras, os materiais do
universo que o homem utiliza para “fazer coisas”.
Os materiais sólidos são freqüentemente classificados em três grupos
principais: materiais metálicos, materiais cerâmicos e materiais poliméricos
ou plásticos. Esta classificação é baseada na estrutura atômica e nas ligações
químicas predominantes em cada grupo. Um quarto grupo, que foi incorpora-
do nesta classificação nas últimas décadas, é o grupo dos materiais compósi-
tos. Em seguida, descreveremos brevemente os quatro grupos acima mencio-
nados.
Materiais metálicos
Os materiais metálicos são normalmente combinações de elementos
metálicos. Eles apresentam um grande número de elétrons livres, isto é,
elétrons que não estão presos a um único átomo. Muitas das propriedades dos
metais são atribuídas a estes elétrons. Por exemplo, os metais são excelentes
condutores de eletricidade e calor e não são transparentes à luz. A superfície
dos metais, quando polida, reflete eficientemente a luz. Eles são resistentes
mas deformáveis. Por isto são muito utilizados em aplicações estruturais.
Entre os quatros grupos de materiais mencionados anteriormente, os
materiais metálicos, e em particular os aços, ocupam um lugar de destaque
devido à sua extensiva utilização. Cerca de 70 dos 92 elementos da tabela
periódica encontrados na natureza têm caráter metálico preponderante. Os
1
13

===== página 13 =====
metais mais tradicionais, tais como cobre, ouro e ferro são conhecidos e
utilizados há alguns milênios.
No período entre 5000 e 3000 a.C., ou seja, dois milênios após a intro-
dução da agricultura, surgiu uma série de invenções importantes. O homem
desenvolveu o forno de “alta temperatura”, onde ele aprendeu a fundir os
metais e a empregá-los para dominar os animais. Ele inventou o arado, a
carroça, as embarcações, a vela e a escrita. No início da era cristã o homem
conhecia sete metais: cobre, ouro, prata, chumbo, estanho, ferro e mercúrio.
Embora a civilização clássica da Grécia tenha explorado quase comple-
tamente as possibilidades oferecidas pelos metais e outros materiais disponí-
veis desde eras precedentes, na produção de cerâmicas, joalheria, esculturas e
arquitetura, eles pouco fizeram para inovar o campo dos materiais. O mesmo
pode-se dizer dos romanos, que adquiriram uma grande reputação como en-
genheiros. Por outro lado, foram os romanos que disseminaram no seu vasto
império o ferro como material propulsor da economia.
Um fato importante ocorreu em Mainz (Alemanha), onde Johannes Gu-
tenberg (c.1397-1468) iniciou experiências com a fundição de tipos ou carac-
teres metálicos (chumbo) durante a década de 1440. Por volta de 1445, ele e
seus colaboradores foram capazes de imprimir a “Bíblia de Gutenberg”. Sa-
bemos muito mais sobre os processos de produção de materiais no século
XVI do que em épocas anteriores, devido à imprensa.
Em 1540, o italiano Vannocio Biringuccio publicou sua obra clássica
De La Pirotechnia. No seu livro ele trata da fundição e conformação de
metais, além da fabricação de vidro e de pólvora.
Em 1556, foi publicada a obra também clássica de George Bauer (em
latim, Georgius Agricola), denominada De Re Metallica. Ele viveu nas re-
giões da Boemia e Silésia e descreve detalhadamente no seu livro operações
de mineração e de fundição.
Outro avanço significativo na produção e utilização de materiais metáli-
cos ocorreu com a fabricação dos aços com teor de carbono mais baixo e no
estado líquido. Antes da década de 1860, o ferro maleável tinha sido sempre
consolidado em temperaturas abaixo de seu ponto de fusão. Isto levava inevi-
tavelmente à heterogeneidade na distribuição do carbono e ao aprisionamento
de escória e outras inclusões. Esta descoberta, feita por Henry Bessemer em
1856, permitiu a produção de aço em grande escala e inaugurou uma nova
fase na história da humanidade; a idade do aço. Quase todos os desenvolvi-
mentos do século XIX se dirigiram para a produção mais eficiente dos mate-
riais conhecidos há séculos.
14 CAPÍTULO 1

===== página 14 =====
Até o século XIX praticamente nenhum uso dos materiais havia explo-
rado algo além de suas qualidades mecânicas e ópticas ou sua resistência à
corrosão. As únicas propriedades físicas amplamente medidas e relatadas
quantitativamente na literatura científica eram ponto de fusão, densidade,
dilatação térmica e calor específico. Propriedades mecânicas (exceto as cons-
tantes elásticas) pareciam ser muito variáveis para terem algum significado
fundamental. A microestrutura das ligas era praticamente desconhecida. A
metodologia de estudo das ligas consistia basicamente em atacar quimica-
mente com ácidos as diversas composições de um determinado sistema biná-
rio. Desta maneira, Karl Karsten noticiou em 1839 a descontinuidade na
reatividade química de ligas com composição aproximadamente equiatômi-
cas do sistema binário cobre-zinco. Mais tarde, descobriu-se que se tratava do
composto intermetálico CuZn, conhecido como latão beta.
Mas a grande revolução estava a caminho: a observação microscópica
da microestrutura dos materiais e correlação com suas propriedades. Isto
começou no grande centro produtor de aço, em Sheffield, na Inglaterra. Hen-
ry Clifton Sorby, em 1863/64, observou a estrutura de rochas e de aços ao
microscópio óptico. A superfície destes materiais tinha sido polida e atacada
levemente com reagentes químicos.
Em 1895, eram descobertos os raios x. A difração de raios x, que
possibilitou a determinação da estrutura cristalina dos materiais, foi desco-
berta em 1911/12.
De posse da metalografia óptica, da difração de raios x e de algumas
técnicas indiretas como dilatometria e análise térmica, os metalurgistas pude-
ram caracterizar as transformações de fase e as microestruturas delas decor-
rentes. A correlação das microestruturas com as propriedades foi uma conse-
qüência natural. O advento da microscopia eletrônica possibilitou melhores
resoluções e a observação de detalhes e espécies não observáveis com o
microscópio óptico.
A maioria dos elementos químicos foi descoberta nos últimos 250 anos
(vide figura 1.1). Empregamos atualmente nos processos industriais a grande
maioria dos elementos químicos, ao passo que, até um século atrás, com
exceção de uns 20 deles, os mesmos eram curiosidades nos laboratórios de
química.
MATERIAIS DE ENGENHARIA 15

===== página 15 =====
Materiais cerâmicos
Os materiais cerâmicos são normalmente combinações de metais com
elementos não metálicos. Os principais tipos são: óxidos, nitretos e carbone-
tos. A esse grupo de materiais também pertencem os argilo-minerais, o ci-
mento e os vidros. Do ponto de vista de ligações químicas, eles podem ser
desde predominantemente iônicos até predominantemente covalentes. Eles
são tipicamente isolantes térmicos e elétricos. São também mais resistentes à
altas temperaturas e a ambientes corrosivos que os metais e polímeros. Eles
são muito duros, porém frágeis.
A argila foi o primeiro material estrutural inorgânico a adquirir proprie-
dades completamente novas como resultado de uma operação intencional
realizada por seres humanos. Esta operação foi a “queima” (sinterização) que
tornou possível a obtenção de potes, panelas e outros utensílios cerâmicos,
Ano (D.C.)
Número de elementos descobertos
Figura 1.1— Evolução do número cumulativo de elementos
químicos descobertos nos últimos dois milênios.
16 CAPÍTULO 1

===== página 16 =====
com enorme impacto na vida e nos hábitos do homem. Segundo Kranzberg e
Smith, este foi talvez o começo da engenharia de materiais. Estima-se que
isto tenha ocorrido no oitavo milênio a.C.
A cerâmica vermelha (telhas, tijolos e manilhas) e a cerâmica branca
(azulejos, sanitários e porcelanas) são constituídas principalmente de silica-
tos hidratados de alumínio, tais como caulinita, haloisita, pirofilita e
montmorilonita. O óxido de ferro é que confere a cor avermelhada de muitos
produtos cerâmicos.
A argila é usualmente plástica após ser suficientemente pulverizada e
umedecida e é nesta condição conformada. Após a secagem, ela se torna
rígida e adquire alta dureza após a queima em temperaturas elevadas. As
cerâmicas tradicionais à base de sílica, alumina ou magnésia são também
muito utilizadas como refratários em fornos e dispositivos utilizados na fusão
e tratamentos térmicos dos metais e ligas.
Enquanto as cerâmicas tradicionais são obtidas a partir de matérias
primas naturais tais como argilo-minerais e areia; as cerâmicas avançadas são
feitas a partir de óxidos, nitretos, carbonetos e boretos de alta pureza, têm
composição definida e o tamanho, a forma e a distribuição das partículas são
controlados. Por outro lado, o mercado mundial de cerâmicas tradicionais é
pelo menos uma ordem de grandeza maior que o de cerâmicas avançadas.
Os vidros tradicionais são misturas de óxidos e devem ser classificados
como materiais cerâmicos. Eles também são materiais bastante antigos. Por
volta do ano 4000 antes de Cristo já existiam vidros decorativos no Egito. Em
1500 a.C., a produção de vidros já estava relativamente estabelecida.
Em 1200 d.C., Veneza era a “capital do vidro”. Para proteger sua tecno-
logia contra ingleses e franceses, os venezianos transferiram em 1292 a pro-
dução de Veneza para a ilha de Murano.Os vidros desta época eram basica-
mente misturas de sílica, cal e soda. Pequenas adições de íons de cobalto,
cromo, cobre, manganês e ferro causam grandes mudanças de cor. Por exem-
plo, a adição de apenas 0,15% de CoO confere ao vidro de carbonato de
sódio a cor azul escura.
O próximo grande desenvolvimento ocorreu com os chamados vidros
ópticos. Em 1846, o mecânico Carl Zeiss e o professor de física Ernst Abbe
montaram uma oficina de óptica em Jena, na Alemanha. Os estudos de Abbe
mostraram que havia uma limitação básica para a resolução em um sistema
óptico, relacionada ao diâmetro da lente e ao comprimento de onda da luz.
Em 1882, o químico recém-doutorado Friedrich Otto Schott juntou-se a
eles. Schott havia concluído seu trabalho de doutorado com vidros de alta
pureza e procurava para eles uma aplicação. Vidros de melhor qualidade e a
MATERIAIS DE ENGENHARIA 17

===== página 17 =====
assessoria de um especialista em materiais era exatamente o que estava fal-
tando aos produtos da oficina de Zeiss e Abbe. Os três dominaram o desen-
volvimento das lentes modernas e dos instrumentos óticos.
Nas últimas décadas do atual século ocorreram dois outros desenvolvi-
mentos importantes na indústria do vidro, relacionados com a utilização de
materiais reforçados com fibras de vidro e com as fibras ópticas usadas na
transmissão de informações.
A grande maioria (99%) da produção atual, em peso, de vidros pertence
aos três tipos: SiO 2(sílica) - Na 2O(soda) - CaO(cal); PbO - SiO 2 e B 2O 3 -
SiO 2 - Na 2O - CaO.
Dentre os tipos mencionados acima, o único desenvolvido no século
XX foi o vidro à base de boro.
Os vidros inorgânicos apresentam ausência de ordem de longo alcance
(são amorfos), têm propriedades isotrópicas, são transparentes à luz visível,
podem ser formulados para absorver ou transmitir determinados comprimen-
tos de onda, são isolantes térmicos e elétricos e amolecem antes de fundir,
permitindo a conformação por sopro de formas intrincadas.
Em 1960, foram produzidos pela primeira vez por Pol Duwez ligas
metálicas amorfas; os chamados vidros metálicos. Estes materiais são estru-
turalmente similares aos vidros inorgânicos, mas apresentam as propriedades
impostas pela ligação metálica.
Materiais poliméricos
Os polímeros são constituídos de macromoléculas orgânicas, sintéticas
ou naturais. Os plásticos e borrachas são exemplos de polímeros sintéticos,
enquanto o couro, a seda, o chifre, o algodão, a lã, a madeira e a borracha
natural são constituídos de macromoléculas orgânicas naturais.
Os polímeros são baseados nos átomos de carbono, hidrogênio, nitrogê-
nio, oxigênio, flúor e em outros elementos não metálicos. A ligação química
entre átomos da cadeia é covalente, enquanto a ligação intercadeias é fraca,
secundária, geralmente dipolar.
Os materiais poliméricos são geralmente leves, isolantes elétricos e
térmicos, flexíveis e apresentam boa resistência à corrosão e baixa resistência
ao calor.
Os polímeros naturais foram usados por milênios. Materiais naturais de
origem animal ou vegetal, como madeira, fibras têxteis, crinas e ossos, são
18 CAPÍTULO 1

===== página 18 =====
todos polímeros. Por outro lado, o desenvolvimento dos plásticos modernos
ocorreu principalmente depois de 1930. Para que os plásticos modernos pu-
dessem ser desenvolvidos, a química orgânica teve que ser criada.
Até a década de 1820, predominava a chamada teoria da força vital: os
compostos orgânicos só existiriam nas coisas vivas, enquanto os compostos
inorgânicos seriam os constituintes de todos os minerais.
A síntese da uréia feita por Woehler, em 1828, a partir de compostos
inorgânicos, liquidou com a teoria da força vital. Hoje em dia, existem mais
de um milhão de substâncias orgânicas sintetizadas artificialmente, mas na-
quela época químicos importantes como Berzelius (1779-1848) receberam
com ceticismo o anúncio feito pelo jovem químico Woehler. Por uma ironia
da história, a expressão polímero foi criada por Berzelius, em 1832, em
contraposição à isômero, para designar compostos de pesos moleculares múl-
tiplos, ou de mesmo peso molecular, respectivamente. O termo polímero vem
do grego e significa muitas partes.
A baquelita, descoberta em 1905, por Leo Hendrik Baekeland, foi a
primeira da série dos plásticos sintéticos. Em 1935 , M.W.Perrin e J.C.
Swallow descobrem o polietileno. Em 1938, R.J. Plunkett descobre o polite-
traflúoretileno (PTFE). A maioria dos polímeros foi descoberta no período
entre 1930 e 1950, mas a indústria dos polímeros não chegou à sua maturida-
de antes dos anos 60. O desenvolvimento foi, a partir daí, exponencial.
Existem vários tipos de macromoléculas:
• macromoléculas sintéticas orgânicas. Exemplos: polietileno, policlore-
to de vinila, nailon e muitos outros “plásticos”.
• macromoléculas naturais orgânicas. Exemplos: algodão, madeira, lã,
cabelo, couro, seda, chifre, unha e borracha natural.
• macromoléculas naturais inorgânicas. Exemplos: diamante, grafite, sí-
lica e asbesto.
• macromoléculas sintéticas inorgânicas. Exemplos: ácido polifosfórico
e policloreto de fosfonitrila.
O petróleo e o gás natural são as duas principais matérias primas para a
produção de plásticos. Na destilação fracionada do petróleo são obtidas di-
versas frações de hidrocarbonetos. A fração de maior importância na produ-
ção de plásticos é a nafta. Por exemplo, de cada 100 toneladas de petróleo
pode-se obter cerca de 20 toneladas de nafta e pouco mais de 5 toneladas de
polietileno.
Os polímeros podem ser classificados em três grupos principais:
MATERIAIS DE ENGENHARIA 19

===== página 19 =====
• termoplásticos. Podem ser repetidamente conformados mecanicamente
desde que reaquecidos. Portanto, não só a conformação a quente de
componentes é possível, mas também a reutilização de restos de produ-
ção, que podem ser reintroduzidos no processo de fabricação (recicla-
gem). Muitos termoplásticos são parcialmente cristalinos e alguns são
totalmente amorfos. Exemplos típicos de termoplásticos são: polietile-
no, policloreto de vinila (PVC), polipropileno e poliestireno.
• termorígidos. São conformáveis plasticamente apenas em um estágio
intermediário de sua fabricação. O produto final é duro e não amolece
mais com o aumento da temperatura. Uma conformação plástica poste-
rior não é portanto possível. Não são atualmente recicláveis. Os termo-
rígidos são completamente amorfos, isto é, não apresentam estrutura
cristalina. Exemplos típicos de termorígidos são: baquelite, resinas epo-
xídicas, poliésteres e poliuretanos.
• elastômeros (borrachas). São também materiais conformáveis plastica-
mente, que se alongam elasticamente de maneira acentuada até a tem-
peratura de decomposição e mantém estas características em baixas
temperaturas. Os elastômeros são estruturalmente similares aos termo-
plásticos, isto é, eles são parcialmente cristalinos. Exemplos típicos de
elastômeros são: borracha natural, neopreno, borracha de estireno, bor-
racha de butila e borracha de nitrila.
O consumo de polímeros em um país industrializado, como a Inglaterra,
é predominantemente de termoplásticos (55%), depois vem as borrachas
(27%) e em seguida os termorígidos (10%) e outros produtos poliméricos
(8%).
Os maiores produtores mundiais de polímeros são: Estados Unidos
(29%), Japão (12%), Alemanha (10%), Ex-URSS (6%), França (5%) e outros
(38%).
O nível de desenvolvimento industrial de um país ou continente pode
ser avaliado pelo consumo de plásticos, conforme ilustra a tabela 1.1.
20 CAPÍTULO 1

===== página 20 =====
Tabela 1.1 — Consumo de plásticos em diversos países e regiões.
Região
Total
(milhões de toneladas)
Por habitante (kg)
Europa Ocidental 22 63
Estados Unidos 21 89
Canadá 2 80
Japão 7 58
Índia 1 1,3
América do Sul 3 7,5
África 1 2
África do Sul 0,7 21
Ex-URSS 7 17,5
Materiais compósitos
Os materiais compósitos são materiais projetados de modo a conjugar
características desejáveis de dois ou mais materiais.
Um exemplo típico é o compósito de fibra de vidro em matriz poliméri-
ca. A fibra de vidro confere resistência mecânica, enquanto a matriz polimé-
rica, na maioria dos casos constituída de resina epoxídica, é responsável pela
flexibilidade do compósito.
A matriz pode ser polimérica, metálica ou cerâmica. O mesmo vale para
o reforço, que pode estar na forma de dispersão de partículas, fibras, bastone-
tes, lâminas ou plaquetas.
Os materiais compósitos são também conhecidos como materiais con-
jugados ou materiais compostos.
A madeira é um material compósito natural, em que a matriz e o reforço
são poliméricos. O concreto é outro compósito comum. Neste caso, tanto a
matriz como o reforço são materiais cerâmicos. No concreto, a matriz é
cimento Portland e o reforço é constituído de 60 a 80% em volume de um
agregado fino (areia) e de um agregado grosso (pedregulho). O concreto pode
ainda ser reforçado com barras de aço.
A grande expansão no desenvolvimento e no uso dos materiais compó-
sitos iniciou-se na década de 1970, conforme mostra a figura 1.2.
MATERIAIS DE ENGENHARIA 21

===== página 21 =====
Outros grupos ou tipos de materiais
Além dos quatros grupos principais mencionados anteriormente, exis-
tem alguns grupos emergentes de materiais, tais como: materiais semicondu-
tores, materiais supercondutores, polímeros condutores e silicones.
Os materiais semicondutores têm propriedades elétricas intermediárias
entre condutores e isolantes. Além disto, as características elétricas destes
materiais são extremamente sensíveis à presença de pequenas concentrações
de impurezas. Os semicondutores tornaram possível o advento dos circuitos
integrados, que revolucionaram as indústrias eletrônica e de computadores
nas últimas duas décadas. Os semicondutores podem ser elementos semi-me-
tálicos puros como o silício e o germânio ou compostos como GaP, GaAs e
InSb.
Os materiais supercondutores apresentam resistência elétrica desprezí-
vel abaixo de uma certa temperatura, denominada temperatura crítica. Eles
podem ser tanto materiais metálicos como materiais cerâmicos. Os melhores
supercondutores metálicos são geralmente compostos intermetálicos, tais
como Nb 3Sn e Nb 3Ge ou soluções sólidas tais como Nb-Ti e Nb-Zr. Mesmo
os melhores supercondutores metálicos têm temperatura crítica muito baixa,
menor que 23 K. Os condutores cerâmicos, descobertos recentemente, são
óxidos mistos e apresentam temperatura crítica por volta de 100 K, mas a
quantidade de corrente conduzida (corrente crítica) é muito baixa.
Enquanto os polímeros condutores encontram-se em fase de desenvolvi-
mento, os silicones já são amplamente utilizados na forma de óleos, borra-
chas e resinas.
Produção
Ano
Figura 1.2 — Evolução da produção de alguns materiais nos EUA.
22 CAPÍTULO 1

===== página 22 =====
Materiais tradicionais e materiais avançados
As transições da pedra para o bronze, e do bronze para o ferro foram
revolucionárias pelo seu impacto, mas foram relativamente lentas em termos
de escala de tempo.
As mudanças na inovação e na aplicação dos materiais ocorridas no
último meio século, entretanto, ocorreram em intervalos de tempo que foram
revolucionárias ao invés de evolucionárias.
A despeito disto, os materiais podem ser classificados em quatro níveis,
conforme o grau de conhecimento científico utilizado no seu desenvolvimen-
to.
Esta classificação é apresentada abaixo:
I. Materiais naturais. Exemplos: madeira, couro, diamante, cobre, ligas fer-
rosas provenientes de meteoritos e borracha.
II. Materiais desenvolvidos empiricamente. Exemplos: bronze, aço comum,
ferro fundido, cerâmicas sílico-aluminosas, vidro, cimento e concreto.
III. Materiais desenvolvidos com auxílio qualitativo de conhecimentos cientí-
ficos, isto é, as considerações científicas orientaram seus descobrimentos e a
interpretação qualitativa de suas propriedades. Exemplos: ligas mais antigas
de alumínio, de titânio e de magnésio, metal duro, aços inoxidáveis, aços
microligados, termoplásticos, termorígidos, elastômeros e ferritas.
IV. Materiais projetados (novos ou aperfeiçoados) quase que exclusivamente
a partir de conhecimentos científicos e cujas propriedades podem ser quanti-
tativamente previstas. Exemplos: semicondutores, materiais para reatores nu-
cleares, aços de ultra-alta resistência mecânica, materiais compósitos reforça-
dos com fibras, ligas com memória de forma e vidros metálicos.
Neste ponto deve-se destacar que velho ou novo nem sempre tem rela-
ção direta com tradicional ou avançado. Por exemplo, um aço maraging,
contendo um total de cerca de 30% em vários elementos de liga e que após
sofisticados tratamentos termomecânicos, apresenta um limite de escoamento
acima de 3 GPa, é um material muito avançado, embora as ligas de ferro
tenham mais de 5 milênios de história. Por outro lado, a simples combinação
de dois ou três compostos exóticos raramente leva a um material avançado.
Finalmente, é importante destacar que o grau de conhecimento científi-
co empregado no desenvolvimento de um material tem efeito determinante
no seu preço e a capacidade de produzi-los é uma medida do grau de desen-
volvimento tecnológico (e independência) de uma nação.
MATERIAIS DE ENGENHARIA 23

===== página 23 =====
O preço dos materiais e dos produtos acabados
O preço talvez seja a principal característica de um material. Ao seleci-
onar os materiais para um determinado produto acabado, além das exigências
em termos de propriedades, o engenheiro tem que levar em conta o preço.
A tabela 1.2 apresenta o preço por quilo de alguns produtos acabados.
Tabela 1.2 — Custo por quilo de alguns produtos acabados
(unidade monetária européia, ECU)
Produto Custo
Casas 1
Navios 5
Automóveis 10
Bicicletas 15-25
Aparelhos eletrodomésticos 40-100
Calçados esportivos 15-60
Aeronave civil 1000
Satélites 15000
A análise da tabela acima mostra claramente que, por exemplo, na
seleção de materiais para a construção civil, o fator preço é essencial. Inúme-
ros materiais apresentam propriedades muito interessantes para utilização em
construção civil, mas têm sua utilização inviabilizada pelo preço.
Por outro lado, na construção de satélites, o preço dos materiais empre-
gados pode ficar em segundo plano, em comparação com suas propriedades.
Em outras palavras, neste caso, as propriedades dos materiais é que predomi-
nam dentre os critérios de seleção.
A tabela 1.3 apresenta o preço de numerosos materiais de engenharia.
A análise da tabela 1.3 revela vários aspectos importantes. Um deles é
que o preço de um material está relacionado com sua pureza, processamento
e características. Isto pode ser notado claramente nos casos do carboneto de
silício e do silício propriamente dito. Outro aspecto digno de ser mencionado
é que a cerâmicas avançadas e materiais compósitos reforçados com fibra de
carbono ainda são materiais muito caros. Por outro lado, o aço comum, o
concreto e a madeira deverão ainda por muito tempo predominar como mate-
riais de construção.
24 CAPÍTULO 1

===== página 24 =====
Tabela 1.3 — Preço de alguns materiais de engenharia.
Material Preço (US$/tonelada)
Diamante industrial de alta qualidade 500.000.000
Platina 16.500.000
Ouro 14.500.000
Tungstênio 19.500
Titânio 8.300
Latão (60%Cu - 40%Zn) 3.750
Alumínio 2.400
Aço inoxidável 2.700
Aço doce 350
Carboneto de silício (cerâmica avançada) 27.500
Carboneto de silício (abrasivos) 1.400
Carboneto de silício (refratários) 750
Vidro 750
Borracha sintética 1.400
Borracha natural 870
Polietileno 1.100
PVC 1.000
Fibra de vidro 1.500
Fibra de carbono 45.000
Resina epoxídica 6.000
Madeira compensada dura 1.650
Madeira dura estrutural 530
Madeira mole estrutural 350
Vigas de concreto reforçado 330
Cimento 70
Silício monocristalino (“Wafers”) 10.000.000
Silício metalúrgico 1.300
A comparação dos valores da tabela 1.2 com 1.3, embora as unidades
monetárias sejam ligeiramente diferentes, mostra claramente que muitos ma-
teriais foram selecionados para suas atuais aplicações por critério de preço.
Pense por exemplo, na construção de navios ou de carroçarias de automóveis
com aço inoxidável.
MATERIAIS DE ENGENHARIA 25

===== página 25 =====
A tabela 1.4 compara importantes materiais de construção em termos
do custo relativo de cada unidade de resistência mecânica (N/mm
2
).
Tabela 1.4 — Preço relativo da unidade de resistência mecânica
(resistência à tração) de vários materiais de construção.
Material
Resistência
(N/mm
2
)
Densidade
(g/cm
3
)
Custo
relativo
Aço de construção (chapas) 370 7,8 1
Ferro fundido cinzento 120* 7,3 3
Liga de alumínio 200 2,7 3,5
PVC 40 1,4 4
Fibra de vidro em matriz polimérica 500 1,9 10
Polietileno 10 0,9 12
Concreto 40* — 0,2
* Resistência à compressão
Energia e materiais
A demanda, a produção e o preço dos materiais estão estreitamente
relacionados com o consumo de energia. O consumo de energia na produção
de materiais é da ordem de 15 a 25% de toda a energia primária utilizada nas
economias industrializadas. Quase todos os metais ocorrem na natureza com-
binados com outros elementos químicos, isto é, na forma termodinamicamen-
te mais estável. A sua extração e purificação (refino), assim como todo o seu
processamento, exigem grandes quantidades de energia. A produção de me-
tais consome aproximadamente 10% da produção total de energia. Apenas 5
metais (ferro, alumínio, cobre, titânio e zinco) consomem na sua produção
mais de 80% desta energia. Os custos de energia representam uma parcela
considerável do custo total de produção dos metais primários. Por exemplo,
os custos de energia variam de 15% para o chumbo e atingem 45% para o
níquel. Os materiais poliméricos sintéticos também exigem grandes quantida-
des de energia na sua produção. A tabela 1.5 apresenta valores de energia
necessária para a produção de vários materiais.
A reciclagem é um parâmetro muito importante na indústria dos materi-
ais, tanto do ponto de vista energético como do ambiental. O ganho energéti-
26 CAPÍTULO 1

===== página 26 =====
co obtido com a reciclagem de alguns metais, como é o caso do alumínio e
do cobre, ultrapassa 85%. Em outras palavras, a energia requerida para pro-
cessar uma certa quantidade destes metais a partir de material reciclado
representa 15% da energia necessária para obter a mesma quantidade de
metal a partir de fontes primárias. A economia de energia ou ganho energéti-
co é significativa para numerosos materiais: alumínio (92%), cobre (85%),
borracha (71%), ferro e aço (65%), chumbo (65%), papel (64%) e zinco
(60%).
Além do aspecto energético, a reciclagem permite a economia de maté-
rias primas e possibilita a diminuição de rejeitos utilizados na lavra e no
processamento de minerais. Por exemplo, cada tonelada de alumínio recicla-
do possibilita a preservação de 4 toneladas de bauxita que seriam necessárias
para a obtenção de alumínio primário metálico.
Tabela 1.5 — Energia necessária para a produção de alguns materiais
(segundo R.C. de Cerqueira Leite e colaboradores).
Material
Energia necessária
(GJ/tonelada)
Aço bruto 9,8-47
Ferro fundido 58-360
Alumínio 83-330
Bronze 97
Cobre 72-118
Chumbo 28-54
Cimento 4,5-8,1
Concreto reforçado 8,3-14,4
Cerâmica tradicional (tijolos) 3,4-6,0
Vidro plano 14-20
Fibra de vidro 43-64
Polipropileno 108-113
Poliestireno 96-140
Polietileno 80-120
PVC 67-92
Papel 59
MATERIAIS DE ENGENHARIA 27

===== página 27 =====
Finalmente, é importante mencionar que o dispêndio global de energia,
com relação aos materiais, não depende apenas da sua produção mas também
está relacionado com a sua aplicação. Por exemplo, a substituição do aço por
plásticos e alumínio nos automóveis diminui o consumo de combustível,
compensando a utilização de materiais que requerem maior energia na sua
produção.
Conceituação de ciência e engenharia de materiais
Pode-se afirmar que a divisão dos materiais em diversos grupos e sub-
grupos tem origem industrial e que esta abordagem dos materiais em tipos
estanques foi então absorvida pelas universidades. Boa parte dos cursos de
engenharia metalúrgica, assim como das organizações e publicações técnicas
e científicas ainda classificam os materiais metálicos em aços, ferros fundi-
dos e metais não ferrosos.
Os materiais cerâmicos, por sua vez, eram e ainda são freqüentemente
subdivididos em cerâmica vermelha, cerâmica branca, vidros e cerâmicas
especiais.
A abordagem dos materiais por grupos e subgrupos tem naturalmente
vantagens e desvantagens. A principal vantagem é o estudo dos problemas e
características específicos de cada material e a principal desvantagem é que
esta abordagem confere uma visão isolada de cada grupo.
Do ponto de vista científico, esta visão isolada “se esquece” de que as
características e os fenômenos fundamentais, tais como termodinâmica, cris-
talografia, defeitos cristalinos e difusão, têm muito de comum em pratica-
