Repository: neiltonrj1/PETROPASS

File: ferramentas/referencia/livro-Materiais-de-Engenharia.txt (part 2 of 12)
mente todos os grupos de materiais.
Do ponto de vista de aplicações, ela não fornece a necessária visão
geral em termos de seleção de materiais.
Em termos de ensino, as disciplinas têm caráter mais descritivo e infor-
mativo. Esta abordagem será denominada enciclopédica neste texto.
Por volta de 1950, começou a se firmar uma conceituação mais fenome-
nológica da metalurgia, começando pelos princípios básicos e indo até aos
processos de fabricação e aplicações.
28 CAPÍTULO 1

===== página 28 =====
I. distribuição eletrônica ⇒ bandas de energia ⇒ fônons e fótons ⇒ proprie-
dades térmicas, ópticas, elétricas e magnéticas.
II. defeitos cristalinos ⇒ mecanismos de deformação plástica ⇒ proprieda-
des mecânicas ⇒ conformação mecânica.
III. difusão no estado sólido ⇒ transformações de fases ⇒ mecanismos de
endurecimento ⇒ tratamentos térmicos.
IV. termodinâmica e cinética ⇒ físico-química metalúrgica ⇒ processos
metalúrgicos e corrosão.
Deve-se mencionar ainda que estes quatros ramos não são estanques,
mas sim fortemente interligados. Por exemplo, os tratamentos termomecâni-
cos são decorrentes de uma combinação de II com III.
Esta conceituação fenomenológica tem um embasamento mais científi-
co e formativo que a conceituação enciclopédica, que é mais empírica e
informativa. A conceituação fenomenológica significou um grande avanço na
medida em que ela considera que os fenômenos fundamentais tais como
difusão, deformação plástica, diagramas de fases e termodinâmica dos sóli-
dos são similares nos metais e ligas como um todo.
Estas duas conceituações, a enciclopédica e a fenomenológica, convi-
vem até hoje, de maneira complementar, na maioria dos nossos cursos de
engenharia metalúrgica. Nos currículos de engenharia metalúrgica as disci-
plinas enciclopédicas, tais como “metalografia e tratamentos térmicos dos
metais ferrosos”, “metalografia e tratamentos térmicos dos metais não ferro-
sos”, “siderurgia” e “metalurgia extrativa dos metais não ferrosos”, convivem
com as disciplinas fenomenológicas como “diagramas de fases”, “cristalogra-
fia e difração”, “transformações de fases”, “físico-química metalúrgica” e
“corrosão”.
A ciência dos materiais surgiu na década de sessenta e estendeu a con-
ceituação fenomenológica da metalurgia para os outros grupos de materiais.
Pode-se afirmar também que a ciência dos materiais se afastou ainda mais da
descrição enciclopédica dos materiais e se aproximou de outras ciências corre-
latas tais como física da matéria condensada, cristalografia, mineralogia, quí-
mica, físico-química, mecânica dos meios contínuos e mecânica da fratura.
Neste ponto é pertinente questionar se realmente existe uma ciência dos
materiais e, em caso positivo, se esta nova ciência tem um núcleo inde-
pendente das ciências correlatas ou auxiliares mencionadas acima. Na opi-
nião do cientista de materiais alemão Erhard Hornbogen (Instituto de Mate-
MATERIAIS DE ENGENHARIA 29

===== página 29 =====
riais da Universidade do Ruhr de Bochum), existe uma ciência dos materiais
e esta ciência pode ser definida da seguinte maneira:
A ciência dos materiais se ocupa com as relações entre a microestrutura e as
propriedades dos materiais. O núcleo desta ciência é o estudo da microestrutu-
ra dos materiais.
A microestrutura dos materiais (cristalinos) é, na maioria dos casos,
constituída de fases cristalinas e de defeitos cristalinos tais como contornos
de grãos, contornos de subgrãos, contornos de maclas, defeitos de empilha-
mento, interfaces, discordâncias e defeitos puntiformes. Alguns materiais,
como as cerâmicas tradicionais, apresentam na sua microestrutura frações
volumétricas consideráveis de fase vítrea (amorfa) e de poros.
O conhecimento da estrutura, composição, quantidade, tamanho, mor-
fologia, relações de orientação e distribuição das fases, assim como da natu-
reza, quantidade e distribuição dos defeitos cristalinos, são de extrema valia
para o entendimento e, às vezes, até para a previsão de numerosas proprieda-
des dos materiais.
Muitas propriedades dos materiais, tais como limite de escoamento,
limite de resistência, tenacidade à fratura, resistência ao desgaste e resistên-
cia à corrosão são fortemente dependentes da microestrutura.
Outras propriedades, tais como ponto de fusão, módulo de elasticidade,
densidade e coeficiente de dilatação térmica, são fracamente dependentes da
microestrutura. Estas propriedades são mais dependentes da distribuição ele-
trônica, do tipo de ligação química predominante, e da estrutura cristalina.
A microestrutura dos materiais é determinada basicamente pela sua
composição e pelo seu processamento. Por exemplo, a microestrutura de uma
liga metálica (e grande parte das suas propriedades) depende da sua composi-
ção química, do teor de impurezas, das condições de solidificação (da tecno-
logia de fundição empregada), do processo de conformação mecânica, dos
tratamentos térmicos e assim por diante.
A caracterização da microestrutura dos materiais exige naturalmente a
utilização de numerosas técnicas complementares de análise microestrutural
tais como difração de raios x, microscopia óptica, microscopia eletrônica de
varredura, microscopia eletrônica de transmissão, microssonda eletrônica e
numerosas técnicas indiretas.
A ciência dos materiais é o elo de ligação entre as ciências básicas e a
engenharia de materiais. A transformação dos conhecimentos fundamentais
da ciência dos materiais em tecnologia leva então à engenharia dos materiais,
que trata do levantamento das propriedades macroscópicas e das aplicações
30 CAPÍTULO 1

===== página 30 =====
objetivas dos materiais. No currículo dos cursos de engenharia de materiais, o
estudo da ciência dos materiais ocupa um lugar de destaque.
Deve-se a Morris Cohen, conceituado cientista de materiais do MIT, a
seguinte definição:
Ciência e Engenharia de Materiais (CEM) é a área da atividade humana
associada com a geração e com a aplicação de conhecimentos que relacionem
composição, estrutura e processamento às suas propriedades e usos.
Um modelo conveniente para representar a CEM é apresentado na figu-
ra 1.3. Ele utiliza um tetraedro, no qual os quatro vértices representam:
síntese e processamento, estrutura e composição, propriedades e desempe-
nho.
Exercícios
1 Compare os três grupos (tipos) de materiais (metálicos, cerâmicos e poli-
méricos) quanto às seguintes propriedades: ponto de fusão, dureza, maleabili-
dade, densidade e resistividade elétrica.
2. Por que o desenvolvimento dos plásticos modernos ocorreu tardiamente
em comparação com os materiais cerâmicos e metálicos ?
3. O que é microestrutura de um material ?
4. O que são materiais avançados ?
Figura 1.3 — Representação da CEM com auxílio de um tetraedro.
MATERIAIS DE ENGENHARIA 31

===== página 31 =====
5. Faça uma lista dos principais fatores que influenciam o preço de um
material. Ordene a sua lista de fatores em ordem decrescente de importância.
6. Compare o preço das cerâmicas tradicionais com o preço das cerâmicas
avançadas. Justifique a diferença.
7. Descreva com suas palavras e em não mais que 20 linhas a sua conceitua-
ção de ciência dos materiais.
8. O termo novos materiais é muito utilizado na imprensa, em artigos de
divulgação científica e até em programas de governo. Você acha este termo
adequado ? Justifique.
9. Qual a importância da reciclagem dos materiais ? Discuta pelo menos três
aspectos.
10. Discuta a importância da disponibilidade do chumbo e do ferro para a
construção das prensas de Gutenberg.
Bibliografia consultada
CYRIL STANLEY SMITH; A metalurgia como uma experiência humana, Tradução
de José Roberto Gonçalves da Silva, UFSCar, São Carlos, 1988.
MORRIS COHEN (Editor) e JOSÉ ROBERTO GONÇALVES DA SILVA (Tradu-
tor); Ciência e engenharia de materiais: sua evolução, prática e perspectivas.
Parte II: A ciência e engenharia de materiais como uma multidisciplina, Segun-
da edição, UFSCar, São Carlos, 1987.
MELVIN KRANZBERG e CYRIL STANLEY SMITH; Materiais na história e na
sociedade. Em: Ciência e engenharia de materiais: sua evolução, prática e
perspectivas. Morris Cohen ( Editor), J. R. Gonçalves da Silva ( Tradutor ),
UFSCar, São Carlos, 1988.
WILLIAM D. CALLISTER JR.; Materials science and engineering, Third Edition,
John Wiley & Sons, New York, 1994.
ERHARD HORNBOGEN; Werkstoffe, fünfte Auflage, Springer-Verlag, Berlin,
1991.
Y. FARGE; Materiais do futuro: Uma evolução progressiva, Metalurgia & Materiais
ABM, vol. 47, p. 322-330, 1991.
ROGÉRIO C. DE CERQUEIRA LEITE e colaboradores; Nióbio uma conquista
nacional, Livraria Duas Cidades Ltda, São Paulo, 1988.
WILSON TRIGUEIRO DE SOUSA; “Substituição do aço por polímeros e compósi-
tos na indústria automobilística do Brasil: determinantes e conseqüências para o
mercado de minério de ferro”, Tese de doutoramento, EPUSP, São Paulo, 1995.
32 CAPÍTULO 1

===== página 32 =====
O Átomo
Introdução histórica
A constituição da matéria desperta a curiosidade do homem há milhares
de anos. As primeiras reflexões sistemáticas que se tem notícia sobre esse
tema remontam à época dos antigos filósofos gregos.
Alguns destes filósofos defendiam a idéia de que a matéria não é contí-
nua, isto é, ela é constituída de pequenas partes denominadas átomos.
O primeiro defensor da teoria atômica foi o filósofo grego Demócrito
(520-440 a.C.), natural de Abdera, na Trácia e discípulo de Leucipo. Segundo
ele, as grandes massas são compostas de corpúsculos indivisíveis, ingênitos e
eternos. Demócrito também aparece na história do pensamento como o pri-
meiro representante formal do materialismo e do ateísmo.
Na verdade, o nome átomo foi introduzido por Epicuro (341-270 a.C.),
natural de Samos, que adotou o materialismo atomista da escola de Abdera,
ligeiramente modificado em um ponto. Os átomos, cujo movimento era, se-
gundo Demócrito, fatal e necessário, têm, segundo Epicuro, a faculdade de se
desviarem espontaneamente da linha reta.
Os filósofos romanos não acrescentaram nada de novo às idéias de
Demócrito, embora Tito Lucrécio Caro, por volta de 80 a.C., tenha dado no
seu poema De rerum natura, forma rítmica às doutrinas de Epicuro. Lucrécio
Caro era no entanto muito melhor poeta do que filósofo.
Por incrível que possa parecer, nos 17 séculos subsequentes, à exceção
de uma ou outra citação isolada, nenhuma contribuição significativa à teoria
atomística da matéria foi feita.
Por volta de 1805, o cientista inglês John Dalton (1766-1844) formulou
as leis das proporções definidas e das proporções múltiplas. A lei das propor-
ções constantes é também conhecida como Lei de Proust em homenagem ao
2
33

===== página 33 =====
francês Louis Joseph Proust (1754-1826), que a enunciou pela primeira vez
em 1801.
Com base nas leis ponderais, Dalton elaborou a seguinte teoria atômica:
i) a matéria é constituída de pequenas partículas chamadas átomos;
ii) o átomo é indivisível e sua massa e seu tamanho são característicos para
cada elemento químico;
iii) os compostos são formados de átomos de diferentes elementos químicos.
Para Dalton, o átomo era esférico, maciço, indivisível, homogêneo e sua
massa e seu volume variavam de um elemento químico para outro.
Em 1811, o italiano Amedeo Avogadro (1776-1856) complementou a
teoria atômica de Dalton introduzindo o conceito de molécula. Mais tarde,
em 1883, Sir William Thomson (1824-1907), Lord Kelvin, fez a primeira
estimativa do tamanho do átomos e moléculas (cerca de 10
-8
cm).
Em 1897, Sir J.J. Thomson (1856-1940) ao estudar os raios catódicos
conseguiu desviá-los com um campo eletrostático, e determinou a relação da
carga com a massa, e/m , para as partículas que os constituíam. A partir da
comparação do valor obtido para os raios catódicos com resultados de experi-
ências similares realizadas com íons de hidrogênio pode-se concluir que os
raios catódicos são constituídos de elétrons.
O modelo de átomo de J.J. Thomson
J.J. Thomson havia descoberto experimentalmente que o átomo era
constituído de partículas com carga elétrica positiva, denominadas mais tarde
de prótons, e de partículas carregadas negativamente, às quais ele deu o nome
de elétrons.
Em 1904, J.J. Thomson, seguindo sugestões de Lord Kelvin, formulou
um modelo em que o átomo era uma esfera de eletricidade positiva e no seu
interior estavam distribuídos os elétrons de carga negativa como as “passas
dentro de um bolo”. Como a matéria é geralmente eletricamente neutra,
considerou-se que o número de prótons e de elétrons devia ser o mesmo, a
fim de se neutralizarem.
34 CAPÍTULO 2

===== página 34 =====
O modelo de átomo de Rutherford
Ernest Rutherford (1871-1937) trabalhava em 1911 na Universidade de
Manchester (onde Dalton também foi catedrático) com espalhamento de par-
tículas alfa por lâminas finas de diversos materiais. Como você deve estar
lembrado, as partículas alfa possuem carga +2 e massa 4.
Auxiliado por Geiger e Marsden, ele chega a conclusão que a massa e a
carga elétrica positiva do átomo estava concentrada em uma região central
muito pequena (núcleo), e os elétrons girariam em torno do núcleo, atraídos
eletricamente e formando a eletrosfera do átomo, à semelhança do nosso
sistema planetário.
A figura 2.1 apresenta esquematicamente o modelo de átomo de Ru-
therford.
O modelo de Rutherford apresentava uma séria contradição. Os elétrons
em movimento ao redor do núcleo deveriam emitir energia na forma de ondas
eletromagnéticas, pois de acordo com a teoria clássica do magnetismo “toda
carga elétrica acelerada irradia energia na forma de ondas eletromagnéticas”.
Portanto, os elétrons perderiam energia neste processo giratório e se precipi-
tariam sobre o núcleo do átomo, conforme ilustra a figura 2.2. Desta maneira
o átomo entraria em colapso e a matéria estaria se contraindo!
Figura 2.1 — Modelo de átomo de Rutherford.
O ÁTOMO 35

===== página 35 =====
O modelo de átomo de Bohr
O jovem físico dinamarquês Niels Henrik David Bohr (1885-1962) tra-
balhava em 1913 sob orientação de Rutherford em Cambridge. Ele tentava
interpretar os espectros de absorção da luz observados experimentalmente.
A mecânica clássica não conseguia explicar a ocorrência dos referidos
espectros. Para explicar os resultados obtidos, ele estabeleceu postulados que
mais tarde seriam obtidos a partir da mecânica quântica. As bases da mecâni-
ca quântica tinham sido propostas pelo físico alemão Max Planck (1858-
1947) em 1900 e somente em 1926 esta teoria estaria praticamente completa.
O primeiro postulado de Bohr afirma que os elétrons de um átomo
somente podem mover-se em determinadas órbitas circulares ao redor do
núcleo sem absorverem nem emitirem energia (vide figura 2.3). Átomos
grandes apresentam até 7 destas órbitas, que receberam o nome de níveis
eletrônicos. A partir do núcleo tem-se os seguintes níveis ou camadas com os
respectivos números máximos de elétrons apresentados entre parêntesis:
K(2), L(8), M(18), N(32), O(50), P(72) e Q(98).
O segundo postulado de Bohr afirma que, em circunstâncias apropria-
das, o elétron pode passar de um nível para outro. Por exemplo, fornecendo-
se energia (calor, eletricidade, etc.) a um átomo, um ou mais elétrons podem
absorver esta energia passando para estados energéticos mais elevados. Se o
átomo adquire energia suficiente, o elétron pode separar-se do átomo, ficando
Figura 2.2 — O elétron precipitando-se sobre o núcleo do átomo.
36 CAPÍTULO 2

===== página 36 =====
este ionizado. Em caso contrário, se o elétron passa de uma órbita de maior
energia para uma órbita de menor energia, como conseqüência desta transi-
ção ele emitirá radiação.
A energia radiante, emitida ou absorvida aparecerá como um fóton de
freqüência ν, segundo a equação:
E i − E r = hν
onde
E i = energia inicial;
E f = energia final;
h = constante de Planck (6,6262 10
-34
Js)
ν = freqüência da radiação.
Se E f > E i , o átomo absorverá um fóton. Se, ao contrário, E i > E f
emitirá um fóton. Nos dois casos, o fóton terá freqüência proporcional à
diferença de energia.
A teoria de Bohr foi mais tarde generalizada e modificada com base na
mecânica quântica. Apesar da sua grande importância, a teoria de Bohr não
foi capaz de explicar alguns problemas relevantes como por exemplo, a não
ocorrência de transições entre determinados estados estacionários.
Hoje se sabe que a mecânica clássica, usada por Bohr, jamais poderia
explicar satisfatoriamente as propriedades dos elétrons nos átomos.
Figura 2.3 — Representação do átomo de
alumínio segundo o modelo de Bohr.
O ÁTOMO 37

===== página 37 =====
O modelo de átomo de Sommerfeld
O físico alemão Arnold Sommerfeld (1868-1953) propôs, em 1916,
que os elétrons de um mesmo nível não estão igualmente distanciados do
núcleo porque as trajetórias, além de circulares, como propunha Bohr, tam-
bém podem ser elípticas.
Sommerfeld, manteve invariável a primeira órbita circular de Bohr, mas
adicionou uma órbita elíptica à segunda órbita circular e duas órbitas elípti-
cas à terceira. Nas trajetórias elípticas, o núcleo do átomo se localiza num
dos focos da elipse.
Esses subgrupos de elétrons receberam o nome de subníveis e podem
ser de até 4 tipos: s, p, d e f. Esta designação deriva do inglês: s (“sharp”); p
(“principal”); d (“diffuse”); f (“fine”). O número máximo de elétrons em
cada subnível é 2, 6, 10 e 14, respectivamente. A representação mais utilizada
é s2, p 6, d 10 e f14.
O diagrama de Pauling
A distribuição eletrônica em níveis e subníveis é facilitada pelo uso do
diagrama de Linus Carl Pauling (1901-1992), o qual é particularmente útil
para átomos grandes.
K 1s
L 2s 2p
M 3s 3p 3d
N 4s 4p 4d 4f
O 5s 5p 5d 5f
P 6s 6p 6d
Q 7s
Por exemplo, os 11 elétrons do sódio (Na) devem ser distribuídos da
seguinte maneira:
11
Na: 1s
2
2s
2
2p
6
3s
1
38 CAPÍTULO 2

===== página 38 =====
Existe um número grande de elementos químicos com número atômico
alto, que apresentam determinados subníveis incompletos. Estes elementos
são denominados elementos de transição. Um exemplo típico é o átomo de
ferro (Z = 26). Ele apresenta a seguinte distribuição eletrônica:
26
Fe: 1s
2
2s
2
2p
6
3s
2
3p
6
3d
6
4s
2
Embora o subnível 3d possa receber até 10 elétrons, 2 elétrons do
subnível 3d acabam ocupando o subnível 4s. O subnível 3d só será totalmen-
te ocupado no caso do cobre (Z = 29):
29
Cu: 1s
2
2s
2
2p
6
3s
2
3p
6
3d
10
4s
1
Os elementos de transição, devido às suas distribuições eletrônicas in-
comuns, apresentam propriedades características, tais como ferromagnetismo
e anomalias no ponto de fusão, nas constantes elásticas e nas suas ligações
químicas.
Quando se faz um tratamento teórico com auxílio da mecânica quântica
para descrever o átomo aparecem quatro números quânticos: número quânti-
co principal, número quântico momento angular orbital, número quântico
orbital magnético e número quântico magnético de spin do elétron. O mais
importante deles, como o próprio nome sugere, é o número quântico princi-
pal, que define a energia do átomo. Em 1925, o físico austríaco Wolfgang
Pauli (1900-1958) propôs que dois elétrons num átomo não podem ter os
mesmos números quânticos (Princípio da exclusão de Pauli).
A figura 2.4, apresenta, em uma representação esquemática, as energias
relativas dos elétrons nos diversos níveis e subníveis em um átomo. Em um
sólido contendo muitos átomos, os níveis e subníveis da figura 2.4 dão ori-
gem às chamadas bandas de energia, que explicam o comportamento dos
isolantes, condutores e semicondutores.
A dualidade do elétron
Em 1924, o francês Louis Victor De Broglie (1892-1987) propôs que
em determinadas circunstâncias as partículas se comportariam como ondas.
Portanto, quando um feixe de elétrons atinge a superfície de um cristal (rede
cristalina) ele deveria sofrer difração. Isto foi observado experimentalmente
logo em seguida (1927).
O ÁTOMO 39

===== página 39 =====
Ao interpretar o comportamento onda-partícula do elétron, o físico ale-
mão Werner Karl Heisenberg (1901-1976) formulou o chamado princípio da
incerteza, segundo o qual não é possível expressar com exatidão a posição e a
quantidade de movimento do elétron em um átomo com uma precisão menor
que a constante de Planck:
∆ x ⋅ ∆ p > h
onde:
∆x = incerteza na posição;
∆p = incerteza na quantidade de movimento linear.
Enquanto a mecânica clássica de Newton supõe que é possível medir
com exatidão no mesmo instante a posição e a velocidade, ou seja, a quanti-
dade de movimento linear, a mecânica quântica estabelece que isto não é
possível e essas variáveis só podem ser tratadas em termos de probabilidades.
Assim, a mecânica clássica fala em raio do átomo, enquanto a mecânica
quântica fala do valor mais provável do raio.
Figura 2.4 — Energia dos elétrons dos diversos níveis e subníveis.
40 CAPÍTULO 2

===== página 40 =====
A figura 2.5 apresenta os dois modelos. Do lado esquerdo (a) é apresen-
tado o modelo clássico de átomo de Bohr e do lado direito (b) é apresentado
o modelo quântico. No modelo quântico, o elétron pode ser visualizado como
uma espécie de “névoa de eletricidade” ao invés de uma simples partícula.
Alguns números importantes
Todos os átomos, com exceção do átomo de hidrogênio, possuem uma
massa maior do que a que teriam, se fosse levado em conta apenas o número
de prótons de seus núcleos. Em 1932, James Chadwick descobriu outra partí-
cula denominada nêutron.
Cada átomo consiste de um núcleo muito pequeno, composto de pró-
tons e nêutrons (núcleons). Este núcleo é envolvido pelos elétrons. Os elé-
Figura 2.5 — Comparação entre o modelo clássico de Bohr (a)
e o modelo quântico (b) em termos de probabilidade.
O ÁTOMO 41

===== página 41 =====
trons e os prótons tem carga idêntica (1,6022 10
-19
C), mas de sinais opostos.
Os nêutrons são considerados eletricamente neutros. Os prótons e os nêutrons
têm aproximadamente a mesma massa (1,6725 10
-27
Kg), a qual é cerca de
1836 vezes maior que a massa do elétron (9,1095 10
-31
Kg).
Por definição, o número atômico (Z) de um elemento químico é o
número de prótons que existe no seu núcleo
Também por definição, o número de massa (A) de um átomo é a soma
de seus prótons e nêutrons. O número A não é conceitualmente a massa de
um átomo, mas é uma indicação bastante aproximada dela. A massa atômica
ou peso atômico é o peso médio dos átomos neutros de um elemento. Na
maioria dos casos, ela resulta de vários isótopos ( átomos com mesmo núme-
ro de prótons e diferente número de nêutrons).
Outro número muito importante é o número de Avogadro (6,0220 10
23
),
que representa o número de átomos que há em um átomo-grama de um
elemento. Também representa o número de moléculas que há em uma molé-
cula-grama.
O núcleo do átomo
O núcleo do átomo é uma parte muito pequena (da ordem de 10
-13
cm),
extraordinariamente densa e carregada positivamente. Conforme menciona-
mos acima, o núcleo é constituído de prótons e nêutrons, denominados coleti-
vamente como núcleons. Em um átomo eletricamente neutro, o número de
elétrons é igual ao número de prótons. O número de prótons de um átomo
identifica o elemento. Os isótopos de um elemento têm as mesmas proprieda-
des químicas mas têm massas diferentes.
A massa do núcleo dos átomos é um pouco menor que a soma das
massas dos prótons e nêutrons que os constitui. Esta diferença de massa (m) é
liberada na forma de energia (E), de acordo com a equação da equivalência
entre massa e energia de Albert Einstein ( 1879-1955) :
E = m c
2
onde:
E é a energia liberada;
m é a variação de massa;
c é a velocidade da luz (2,9979⋅10
8
m/s).
42 CAPÍTULO 2

===== página 42 =====
A partir da diferença de massa mencionada acima, pode-se calcular a
energia de ligação por núcleon.
Existem vários modelos propostos para explicar a estabilidade do nú-
cleo e a natureza das forças nucleares. Um destes modelos foi proposto por
Bohr em 1936 e estabelece a analogia entre o núcleo dos átomos e uma gota
de líquido (modelo da “gota líquida”). Segundo este modelo, os núcleons
seriam mantidos unidos por uma espécie de tensão superficial.
Atualmente, são conhecidas mais de 200 partículas elementares. Uma
delas, os píons, foi descoberta pelo físico brasileiro Cesar Lattes.
A tabela periódica
Dimitri Ivanovich Mendeleyev (1834-1907) criou a tabela periódica dos
elementos em 1 de março de 1869, aliás, em São Petersburgo (Leningrado),
que utilizava o calendário Juliano, já era 17 de fevereiro de 1869.
Naquela época, eram conhecidos apenas 63 elementos. Hoje são conhe-
cidos 107 elementos, sendo 92 naturais. Ele preparou 63 cartões, um para
cada elemento, nos quais ele colocou as propriedades físicas e químicas que
ele julgou mais importantes. Depois de muito experimentar, ele conseguiu
ordenar os cartões de acordo com as massas atômicas dos elementos e no
arranjo obtido os elementos das colunas e linhas apresentavam suas proprie-
dades ordenadas de maneira lógica. Hoje se sabe que as propriedades dos
elementos são funções periódicas de seus números atômicos.
A grande contribuição da tabela periódica de Mendeleyev para a quími-
ca foi a sua habilidade em prever a posição de elementos desconhecidos, para
os quais ele deixou posições vagas na sua tabela.
Em 1864, John Newlands também já tinha mostrado a periodicidade
dos elementos, mas seu artigo foi recusado pela “London Chemical Society”.
Um dos membros dessa sociedade científica chegou afirmar que a ordem
alfabética era mais lógica que a tabela proposta por Newlands.
Para convencer o mundo científico do valor da sua tabela, Mendeleyev
previu teoricamente as propriedades de elementos desconhecidos, interpolan-
do os valores das propriedades dos 4 vizinhos da lacuna. As suas previsões
foram sendo confirmadas e a tabela adquiriu rapidamente grande respeitabili-
dade.
Com o auxílio da tabela periódica, o estudo da química torna-se muito
mais sistemático. A organização da tabela periódica está relacionada com a
O ÁTOMO 43

===== página 43 =====
configuração eletrônica dos átomos. Cada período, ou linha horizontal, co-
meça com um elemento que tem um elétron de valência do tipo s. Os elemen-
tos na tabela são colocados em ordem de seus números atômicos, formando
colunas sucessivas, ou famílias, ou ainda grupos baseados em configurações
eletrônicas com um “miolo” completo seguido de orbitais s, p, d e f com
vários graus de ocupação, conforme ilustra a figura 2.6.
Exercícios
1. Segundo a teoria atômica de Dalton, os átomos de um determinado ele-
mento são idênticos em massa e tamanho. Critique esta afirmação.
2. Por que uma lâmpada emite luz quando acesa ?
3. É possível identificar um elemento químico por meio da tonalidade (com-
primento de onda) da luz emitida após aquecimento. Justifique.
4. Por que os filamentos de lâmpada são feitos geralmente de tungstênio?
Figura 2.6 — Tabela periódica dos elementos, mostrando a presença dos
metais, dos metais de transição, dos elementos não metálicos e suas
respectivas distribuições eletrônicas (segundo R.A.Higgins).
44 CAPÍTULO 2

===== página 44 =====
5. Um alvo metálico quando bombardeado com elétrons de alta energia (ou
velocidade) emite raios x. Justifique.
6. É possível identificar um elemento químico por meio do comprimento de
onda dos raios x emitidos por um material quando bombardeado com elé-
trons. Justifique.
7. Consulte seus livros de química e explique o princípio da exclusão de
Pauli.
8. Considere os átomos com números atômicos 4, 12, 20 e 38. A qual família
eles pertencem?
9. Pela posição ocupada na tabela periódica, coloque os elementos puros
nióbio, tântalo, tungstênio e vanádio em ordem crescente de densidade e de
ponto de fusão.
10. Explique o que é enriquecimento de urânio (tecnologia nuclear).
Bibliografia consultada
PADRE LEONEL FRANÇA; S.J. Noções de história da filosofia, 24
a
Edição, Edito-
ra Agir, Rio de Janeiro, 1990.
ANDRÉS RODRIGUES F. (Editor); Usos pacíficos da energia atômica, Instituto de
Energia Atômica, São Paulo, 1967.
BRUCE M. MAHAN e ROLLIE J. MYERS; Química: Um curso universitário,
4ª_Edição, Editora Edgard Blücher Ltda, São Paulo, 1993.
JOHN EMSLEY; Mendeleyev’s dream table, New Scientist, pag. 32-36, 7 March,
1985.
RAYMOND A. HIGGINS; Propriedades e estruturas dos materiais em engenharia,
DIFEL, São Paulo, 1982.
ERNEST W. HAMBURGER; O que é física, 6ª Edição, Brasiliense, São Paulo,
1992.
O ÁTOMO 45

===== página 45 =====
As Ligações Atômicas
Introdução histórica
Os átomos raramente podem ser encontrados isoladamente. As ligações
químicas unem os átomos, porém nem todos os átomos conseguem formar
ligações. Dois átomos de um gás nobre (grupo O ou 18 ou ainda 8A da tabela
periódica) exercem entre si uma atração mútua tão fraca que não conseguem
formar uma molécula. Por outro lado, a maioria dos átomos forma ligações
fortes com átomos da própria espécie e com outros tipos de átomos.
Historicamente, a propriedade dos átomos de formar ligações foi des-
crita como sendo a sua valência. Este conceito é pouco utilizado atualmente.
Hoje ele é mais utilizado como adjetivo, por exemplo, elétron de valência ou
camada de valência.
Quando o conceito de valência foi introduzido não se tinha o conhecimen-
to de elétrons, prótons e nêutrons. O descobrimento do elétron em 1897, possibi-
litou o desenvolvimento das teorias de valência e das ligações químicas.
No início deste século, embora a química estivesse relativamente bem
desenvolvida e várias dezenas de elementos químicos fossem conhecidos, os
livros de química não tratavam das ligações químicas, ou seja, elas não
tinham sido ainda propostas, embora o conceito de valência tivesse sido
introduzido em 1857 pelo químico alemão Friedrich August Kekulé von Stra-
donitz (1829-1896).
Em 1901-1902, o químico norte-americano Gilbert Newton Lewis
(1875-1946) tentou explicar a tabela periódica em termos de distribuição
eletrônica. O primeiro artigo que Lewis escreveu, onde representou os elé-
trons por pontos, formando diagramas estruturais, foi publicado em 1916. O
conhecimento mais detalhado da distribuição dos elétrons nos átomos só
estaria disponível dez anos mais tarde, com o desenvolvimento da mecânica
quântica.
3
47

===== página 46 =====
Os tipos de ligações
As ligações interatômicas podem ser classificadas quanto à suas intensi-
dades em ligações primárias ou fortes e ligações secundárias ou fracas.
As ligações primárias são cerca de dez vezes mais fortes que as ligações
secundárias. As suas energias de ligação são da ordem de 100 kcal/mol
(lembre-se que 1 cal = 4,184 J). As ligações primárias podem ser de três
tipos: iônica, covalente e metálica.
As ligações secundárias envolvem energias de ligação da ordem de
apenas 10 kcal/mol. Embora existam alguns tipos de ligações fracas, elas são
geralmente englobadas dentro da designação de ligações de van der Waals.
A figura 3.1 apresenta a variação de energia com a distância para uma
molécula diatômica. Quando os dois átomos estão muito distantes entre si, a
interação inexiste, de modo que pode-se atribuir o valor zero para a energia
de interação entre eles. À medida que R diminui, a estabilidade aumenta,
principalmente, em virtude da atração entre o núcleo e os elétrons. Para
distâncias menores que a de equilíbrio (R e), a forte repulsão entre os núcleos
faz com que a curva suba rapidamente.
Figura 3.1 — Diagrama de energia potencial para uma molécula diatômica.
48 CAPÍTULO 3

===== página 47 =====
Ligação iônica
Na ligação iônica um ou mais elétrons são transferidos de um átomo
eletropositivo para outro mais eletronegativo. A ligação pode ser entendida
como resultado da atração entre os íons negativo (ânion) e positivo (cátion).
Em uma ligação iônica ideal ocorre uma transferência completa de carga
eletrônica de um átomo para outro.
Na figura 3.2 é apresentada uma tabela periódica contendo a eletronega-
tividade dos elementos, conforme Linus Pauling.
Quanto maior for a diferença de eletronegatividade entre dois elemen-
tos, maior será o caráter iônico da ligação entre eles, conforme ilustra a
figura 3.3. Os metais situados no lado esquerdo da tabela periódica tendem a
perder seus elétrons de valência para os elementos não metálicos do lado
direito da tabela.
A figura 3.4 apresenta a formação do NaCl por meio de ligação iônica.
A ligação iônica é encontrada na maioria dos sais e nos óxidos e sulfe-
tos metálicos mais comuns. A simetria esférica dos orbitais do tipo s auxilia
no caráter não direcional desta ligação.
Figura 3.2 — A eletronegatividade dos elementos segundo Linus Pauling.
AS LIGAÇÕES ATÔMICAS 49

===== página 48 =====
Ligação covalente
Na ligação covalente, um ou mais elétrons são compartilhados entre
dois átomos, gerando uma força de atração entre os átomos que participam da
ligação. Este compartilhamento é muito comum na maioria das moléculas
orgânicas.
A ligação covalente resulta da interação de átomos que apresentam suas
órbitas de valência quase saturadas de elétrons. Nestas condições, seus elé-
trons de valência passam a orbitar indiferentemente nos átomos envolvidos.
Se um par de elétrons compartilhados constitui uma ligação simples,
então ligações duplas e triplas implicam no compartilhamento de dois e três
pares eletrônicos, respectivamente.
A ligação covalente apresenta freqüentemente características de direcio-
nalidade preferencial. Em outras palavras, ela geralmente resulta em um
determinado ângulo de ligação, como ilustra a formação da molécula de água
da figura 3.5. A direcionalidade deste tipo de ligação tem origem em orbitais
do tipo p.
Figura 3.3 — Efeito da diferença de eletronegatividade no caráter iônico.
50 CAPÍTULO 3

===== página 49 =====
Em uma ligação covalente ideal, os pares de elétrons são igualmente
compartilhados. Na ligação covalente do H 2O, por exemplo, ocorre uma
transferência parcial de carga fazendo com que o hidrogênio fique levemente
positivo e o oxigênio, levemente negativo. Este compartilhamento desigual
resulta em uma ligação polar. Somente em casos onde os dois lados da
molécula são idênticos, como no H 2 e no N 2 , a ligação é totalmente apolar.
As ligações entre átomos diferentes tem sempre algum grau de polaridade.
A ligação covalente é a principal responsável pela formação das estrutu-
ras moleculares dos compostos orgânicos e pelas estruturas macromolecula-
res dos polímeros. É importante destacar, que no caso dos polímeros, a liga-
ção entre os átomos na cadeia da macromolécula é uma ligação covalente
muito forte, enquanto as ligações intercadeias, que mantém as macromolécu-
las unidas, são ligações secundárias fracas.
Figura 3.4 — Formação do cloreto de sódio por meio de ligação iônica.
AS LIGAÇÕES ATÔMICAS 51

===== página 50 =====
Alguns compostos cerâmicos, tais como SiC e BN, têm caráter covalen-
te predominante. Outro material que tem ligação covalente predominante é o
diamante (carbono).
Ligação metálica
Os metais têm um, dois ou no máximo três elétrons de valência. Estes
elétrons não estão ligados a um único átomo, mas estão mais ou menos livres
para se movimentar por todo o metal. A figura 3.6 ilustra a ligação metálica
entre átomos de sódio.
Figura 3.5 — Formação da molécula
de água por meio de ligação covalente.
52 CAPÍTULO 3

===== página 51 =====
Os elétrons que não são de valência e o núcleo formam um “caroço”
eletricamente positivo que é envolvido por uma “nuvem”, “mar” ou ainda
“gás” de elétrons. Os elétrons da nuvem atuam como uma “cola” mantendo
os caroços positivos unidos.
A ligação metálica apresenta uma ampla faixa de energias de ligação
que vão desde o mercúrio, com 68 kJ/mol e ponto de fusão –39°C, até o
tungstênio, com 850 kJ/mol e ponto de fusão 3410°C.
Figura
3.6 — Ligação metálica entre dois átomos de sódio.
AS LIGAÇÕES ATÔMICAS 53

===== página 52 =====
Ligações secundárias
A denominação de ligação de van der Waals é utilizada como designa-
ção geral para todos os tipos de ligações secundárias (fracas). Esta denomina-
ção é uma homenagem ao físico holandês Johannes Diderik van der Waals
(1837-1923), que em 1873 estudou a interação entre moléculas de gás e sua
relação com a não validade da lei dos gases ideais (P ⋅ V = n ⋅ R ⋅ T ).
A principal causa para a ocorrência de uma ligação de van der Waals é a
polarização da molécula, existindo pelo menos quatro modalidades deste tipo
de ligação:
• atração entre dipolos permanentes;.
• atração entre dipolos permanentes e dipolos induzidos;
• forças de dispersão;
• ligação ou “ponte” de hidrogênio.
A atração entre dipolos permanentes é o que acontece no caso do HCl,
que já foi mencionado no item referente à ligações covalentes.
As forças de dispersão é que mantém unidos átomos de gases nobres. A
natureza desses dipolos depende da posição dos elétrons em cada instante. O
deslocamento de cargas elétricas necessário para produzir o dipolo é tempo-
rário e aleatório.
A figura 3.7 ilustra a ligação dipolar para o caso do gelo (água).
Quando um ou mais átomos de hidrogênio estão ligados de forma cova-
lente a átomos grandes, tais como oxigênio, nitrogênio ou flúor, estabelece-se
um dipolo permanente de magnitude elevada.
A coesão existente entre muitas cadeias poliméricas é fornecida por
“pontes” de hidrogênio associadas à hidroxila (OH- ) e outros radicais ou
grupos. A figura 3.8 ilustra a ligação entre duas cadeias de PVC.
Os materiais e os tipos de ligação
Inicialmente é importante destacar que, geralmente, mais de um tipo de
ligação atua em um material. Apesar disto, tentar-se-á estabelecer neste item
relações entre os grupos de materiais (cerâmicos, poliméricos e metálicos) e
os tipos de ligação.
Os materiais cerâmicos, tais como óxido de alumínio, óxido de magné-
sio e óxido de zircônio, apresentam caráter iônico predominante. Contudo,
54 CAPÍTULO 3

===== página 53 =====
mesmo nestes casos, eles apresentam um certo grau de covalência. Outros
materiais cerâmicos, tais como carboneto de silício, nitreto de silício e nitreto
de boro, apresentam caráter covalente predominante. Também nestes casos,
os materiais não apresentam um tipo exclusivo de ligação e eles exibem um
certo caráter iônico. Um exemplo importante de ocorrência de dois tipos de
ligação em um material é o caso da sílica, que é a base da maioria dos vidros,
onde as ligações iônica e covalente convivem em igualdade de participação.
Figura 3.7 — Ligações secundárias entre moléculas de água.
Figura 3.8 — Ligação dipolar entre duas cadeias de PVC.
AS LIGAÇÕES ATÔMICAS 55

===== página 54 =====
Os materiais poliméricos apresentam ligação covalente (forte) entre os
átomos na cadeia da macromolécula e ligação secundária (fraca) intercadeia.
Os materiais metálicos, embora sempre apresentem caráter metálico
predominante, exibem um certo caráter covalente. Quanto menor o número
de elétrons de valência do átomo metálico, maior será a predominância da
Figura 3.9 — Os principais tipos de ligação (segundo G. Ondracek).
56 CAPÍTULO 3

===== página 55 =====
ligação metálica. Por exemplo, o sódio, o potássio, o cobre, a prata e o ouro
têm caráter metálico muito forte. Eles apresentam condutividades elétrica e
térmica muito altas. Já os metais de transição, que apresentam elevado núme-
ro de elétrons de valência nos seus átomos, tais como níquel, ferro, tungstê-
nio e vanádio, apresentam uma parcela apreciável de ligações covalentes. Isto
explica as suas piores condutividades térmica e elétrica, assim como suas
maiores resistências mecânicas e mais altos pontos de fusão, pois nesses
casos a ligação metálica é reforçada pela ligação covalente.
Os materiais semicondutores, tais como germânio, silício e selênio
apresentam caráter covalente predominante com relação ao metálico.
A figura 3.9 apresenta esquematicamente os tipos de ligação estudados
neste capítulo.
Exercícios
1. Quais os tipos de ligações químicas existentes nos materiais metálicos,
cerâmicos e poliméricos?
2. Relacione o ponto de fusão de um material com a sua energia de ligação.
3. Por que o diamante tem alto ponto de fusão enquanto o ponto de fusão do
polietileno é muito mais baixo? (Os dois materiais apresentam ligações cova-
lentes fortes!).
4. Por que o diamante é duro e o polietileno é mole?
5. Por que o diamante é frágil e o polietileno é maleável?
