Repository: neiltonrj1/PETROPASS

File: ferramentas/referencia/livro-Materiais-de-Engenharia.txt (part 3 of 12)
6. Por que os sólidos iônicos são freqüentemente frágeis enquanto os metais
são maleáveis?
7. Relacione o módulo de elasticidade de um material com a sua energia de
ligação.
8. Por que a luz não atravessa uma chapa fina de metal?
9. Consulte seus livros de química e procure esclarecer a seguinte afirmação
encontrada no livro de Mahan & Myers: os compostos de gases nobres for-
mados pelo xenônio em combinação com flúor e oxigênio ilustram a recente
conclusão de que os gases nobres, anteriormente considerados inertes, po-
dem formar ligações químicas razoavelmente fortes.
AS LIGAÇÕES ATÔMICAS 57

===== página 56 =====
Bibliografia consultada
MAURÍCIO PRATES DE CAMPOS FILHO; A estrutura dos materiais. Editora da
UNICAMP, Campinas, 1987.
BRUCE M. MAHAN e ROLLIE J. MYERS; Química: Um curso universitário,
4
a
edição, Editora Edgard Blücher Ltda, São Paulo, 1993.
RAYMOND A. HIGGINS; Propriedades e estruturas dos materiais em engenharia,
Editora DIFEL, São Paulo, 1982.
ERHARD HORNBOGEN; Werkstoffe, fünfte Auflage, Springer-Verlag, Berlin, 1991.
GERHARD ONDRACEK; Werkstoffkunde, VDE-Verlag, Berlin, 1979.
AUDREY L. COMPANION; Ligação química, Editora Edgard Blücher Ltda, São
Paulo, 1970.
58 CAPÍTULO 3

===== página 57 =====
Estrutura Cristalina
A palavra estrutura vem do latim structura, derivada do verbo struere,
construir. No sentido mais geral, ela significa organização das partes ou dos
elementos que formam um todo.
A suspeita de que as formas externas de um cristal poderiam estar
relacionadas com sua ordem interna é relativamente antiga.
Robert Hooke (1635-1703), no seu livro Micrographia publicado em
1665, foi um dos primeiros a estabelecer relações entre a forma externa de
um cristal e sua estrutura interna.
Em 1784, o francês René Just Haüy (1743-1822) deu um passo além e
propôs, no seu livro Essai d’une théorie sur la structure des cristaux, que os
cristais poderiam ser entendidos como um empacotamento de unidades rom-
boédricas que ele denominou “molécules intégrantes”.
A evidência experimental inequívoca da existência de estrutura cristali-
na nos cristais só aconteceu em 1912 com a difração de raios x, conforme
será discutido em capítulo posterior.
Um cristal é geralmente definido como um sólido com seus átomos
arranjados em um reticulado periódico tridimensional.
Idealmente, o arranjo mais estável dos átomos em um cristal será aquele
que minimiza a energia livre por unidade de volume ou, em outras palavras,
aquele que:
• preserva a neutralidade elétrica;
• satisfaz o caráter direcional das ligações covalentes;
• minimiza as repulsões íon-íon e, além disto,
• agrupa os átomos o mais compactamente possível.
A grande maioria dos sólidos é cristalina. Os cristais encontrados na
natureza tiveram um crescimento muito lento ao longo dos processos geoló-
gicos e são geralmente muito maiores que os produzidos sinteticamente.
4
59

===== página 58 =====
Por outro lado, nem todos os sólidos são cristalinos. Alguns, como os
vidros e as resinas termorígidas são totalmente amorfos. Outros, como mui-
tos termoplásticos apresentam regiões cristalinas em uma matriz amorfa.
Do ponto de vista estrutural, não existem diferenças significativas entre
um sólido amorfo e um líquido. Por convenção, a viscosidade é utilizada para
distinguir um vidro de um líquido. Acima de 10
15
poises, a substância é
considerada amorfa.
Os gases e a grande maioria dos líquidos não apresentam periodicidade
nos seus arranjos atômicos. Alguns líquidos, denominados cristais líquidos,
apresentam moléculas longas e pouco espessas que podem estar alinhadas
paralelamente como em um cristal.
A figura 4.1 apresenta a distribuição dos átomos em um gás (a), em um
líquido (c), em um sólido amorfo (e) e em um cristal (g). Na mesma figura
são apresentadas as funções probabilidade de se encontrar um átomo em
função da distância, W(r), para os quatro casos mencionados.
Um gás, nas condições normais de pressão e temperatura, contém cerca
de 1019 átomos/cm3. A partir de uma determinada distância δ, denominada
livre caminho médio, a probabilidade de se encontrar um átomo vizinho é
constante.
Um líquido contém cerca de 1022 átomos/cm 3. Tanto no caso do líquido
como no do sólido amorfo existe uma distância para a qual W(r) é máxima.
Esta distância está relacionada com a ordem de curto alcance existente nos
dois casos.
Um cristal contém cerca de 10
23
átomos/cm
3
. A função W(r) apresenta
neste caso valores máximos para determinadas posições. Para as posições
entre os máximos, a função W(r) se iguala a zero.
As substâncias cristalinas exibem anisotropia de várias propriedades
tais como, constantes elásticas, constantes ópticas, condutividade elétrica,
condutividade térmica, dilatação térmica e até a reatividade química de suas
superfícies depende da orientação cristalina.
As substâncias amorfas são habitualmente isotrópicas.
Os reticulados de Bravais
O primeiro trabalho sistemático descrevendo e enumerando os reticula-
dos espaciais é devido ao alemão Moritz Ludwig Frankenheim (1801-1869).
Em 1835, Frankenheim propôs 15 reticulados espaciais.
60 CAPÍTULO 4

===== página 59 =====
Em 1848, o matemático e professor de física francês Auguste Bravais
(1811-1863) mostrou que Frankenheim havia contado duplamente dois reti-
culados cristalograficamente equivalentes.
Um reticulado espacial é um arranjo infinito, tridimensional, de pontos
e no qual todo ponto tem a mesma vizinhança e se chama ponto do reticula-
do. É importante destacar que a cada ponto do reticulado pode estar associa-
do mais de um átomo.
Segundo Bravais, os pontos do reticulado podem estar arranjados de 14
maneiras diferentes, denominadas reticulados de Bravais envolvendo 7 siste-
mas diferentes, chamados sistemas de Bravais (vide figura 4.2).
Figura 4.1 — Distribuição dos átomos no espaço e suas respectivas
funções
W(
r) em um gás (
a e
b), em um líquido (
c e
d), em um sólido
amorfo (
e e
f ) e em um cristal (
g e
h), (segundo W. Schatt).
ESTRUTURA CRISTALINA 61

===== página 60 =====
Cúbico de
Corpo
Centrado (I)
Cúbico de Faces
Centradas (F)
Monoclínico
Simples (P)
Tetragonal de Corpo
Centrado (I)
Ortorrômbico
Simples (P)
Ortorrômbico de
Corpo Centrado (I)
Cúbico
Simples (P)
Ortorrômbico
de Faces
Centradas (F)
Romboédrico
(R)
Hexagonal (P)
Tetragonal
Simples (P)
Monoclínico de
Base Centrada (C)
Triclínico (P)
Ortorrômbico de
Base Centrada (C)
Figura 4.2 — Os 14 reticulados de Bravais.
62 CAPÍTULO 4

===== página 61 =====
Os reticulados da figura 4.2 podem ser classificados em 5 tipos: primiti-
vos (P), de corpo centrado (I), de faces centradas (F), de bases centradas (C)
e o romboédrico (R). Os reticulados primitivos apresentam pontos reticulares
apenas nos vértices da célula. Os reticulados de corpo centrado apresentam
pontos reticulares no interior da célula. A designação I, neste caso, tem
origem na língua alemã (“innenzentrierte”). Os reticulados do tipo F apresen-
tam pontos reticulares no centro das suas faces. A designação C para os
reticulados de base centrada se deve ao fato de que eles apresentam pontos
reticulares nas faces perpendiculares ao eixo c.
Os diferentes tamanhos e formas dos reticulados da figura 4.2 podem
ser descritos em termos de até 3 parâmetros de reticulado ou de rede (a, b, c)
e de até 3 ângulos (α, β, γ). A tabela 4.1 apresenta os parâmetros de rede e os
ângulos característicos para cada um do 7 sistemas de Bravais.
Tabela 4.1 — Parâmetros de rede e ângulos dos 7 sistemas de Bravais
Sistema Parâmetros de rede Ângulos
cúbico a = b = c α = β = γ = 90°
tetragonal a = b ≠ c α = β = γ = 90°
ortorrômbico a ≠ b ≠ c α = β = γ = 90°
romboédrico a = b = c α ≠ β ≠ γ ≠ 90°
hexagonal a = b ≠ c α = β = 90°; γ = 120°
monoclínico a ≠ b ≠ c α = γ = 90°; β > 90°
triclínico a ≠ b ≠ c α ≠ β ≠ γ ≠ 90°
Os cristais metálicos
Os átomos metálicos podem ser considerados esferas rígidas e disto
decorre a grande propensão que eles têm à cristalização. A sua grande maio-
ria se cristaliza com estruturas cristalinas muito simples, conforme ilustra a
tabela 4.2. Existem também vários casos de metais com estruturas mais com-
plexas. Um exemplo é o urânio , que apresenta estrutura ortorrômbica. Um
outro extremo é o caso do polônio α, que se cristaliza com estrutura cúbica
simples.
ESTRUTURA CRISTALINA 63

===== página 62 =====
Tabela 4.2 — Estrutura cristalina dos principais metais puros.
Estrutura Metal
CFC Ag, Al, Au, Ca, Co-β, Cu, Fe-γ, Ni, Pb, Pd, Pt, Rh, Sr
HC Be, Cd, Co-α, Hf-α, Mg, Os, Re, Ru, Ti-α, Y, Zn, Zr-α
CCC Ba, Cr, Cs, Fe-α, Fe-δ, Hf-β, K, Li, Mo, Na, Nb, Rb, Ta, Ti-β, V, W, Zr-β
Vários elementos apresentam no estado sólido diferentes estruturas
cristalinas. A denominação para isto é alotropia. Quando o sólido é uma
substância composta, a denominação habitualmente usada é polimorfismo.
Estas mudanças de estruturas geralmente ocorrem em função de variações de
temperatura e pressão. Elas causam variações de volume de alguns porcentos,
isto é, muito altas para serem acomodadas elasticamente em um sólido crista-
lino. Em outras palavras, estas transformações acarretam deformação plástica
(permanente).
A figura 4.3 apresenta as células unitárias cúbica de faces centradas (a)
e cúbica de corpo centrado (b), supondo-se serem os átomos esferas rígidas.
Se os parâmetros de rede (a) das duas estruturas da figura 4.3 forem
conhecidos, isto é, determinados experimentalmente (vide Capítulo VI),
pode-se definir e determinar o raio dos átomos (r) ou raio atômico.
Figura 4.3 — Células unitárias, supondo-se serem os átomos esferas rígi-
das: a) cúbica de faces centradas e b) cúbica de corpo centrado.
64 CAPÍTULO 4

===== página 63 =====
Considerando-se a diagonal da face na estrutura CFC obtém-se a relação:
a√2 = 4r ou r =
a√2
4
Tomando-se a diagonal do cubo na estrutura CCC obtém-se a relação:
a√3 = 4r ou r =
a√3
4
Os valores do parâmetro de rede e do raio atômico são diferentes em
cada caso. Em outras palavras, o raio atômico depende não só do elemento
ou substância mas também da sua estrutura cristalina. Para um mesmo ele-
mento químico, quanto maior for o seu número de vizinhos mais próximos,
maior será seu raio atômico, devido às forças de repulsão entre os seus
elétrons.
O número de vizinhos mais próximos de um átomo em uma determina-
da estrutura é denominado número de coordenação. Os números de coorde-
nação das estruturas CFC e CCC da figura 4.3 são 12 e 8, respectivamente.
O grau de ocupação e quantidade de vazios (interstícios) também é
diferente para as duas estruturas da figura 4.3. Este grau de ocupação é
denominado fator de empacotamento atômico (FEA) e é definido da seguinte
maneira:
FEA =
volume dos átomos da célula
volume da célula
Os diferentes planos das estruturas da figura 4.3 não apresentam graus
de ocupação ou densidades atômicas idênticas.
Uma maneira conveniente de se visualizar os cristais é por meio do
empilhamento dos seus planos mais compactos.
A figura 4.4 ilustra a “obtenção” de um cristal com estrutura hexagonal
compacta (HC) pelo empilhamento dos seus planos basais, os quais são
planos de máxima densidade atômica. Note que o empilhamento neste caso é
do tipo ABABAB....
De maneira similar, a estrutura CFC também pode ser obtida pelo empi-
lhamento de seus planos mais compactos. Os planos mais compactos da
estrutura CFC são aqueles que contém as diagonais do cubo, conforme ilustra
a figura 4.5. Neste caso, a seqüência de empilhamento é do tipo AB-
CABCABC....
ESTRUTURA CRISTALINA 65

===== página 64 =====
Tanto um cristal com a estrutura HC como outro com a estrutura CFC
podem ser descritos ou obtidos pelo empilhamento de planos de máxima
densidade atômica. Os planos de máxima densidade atômica das duas estru-
turas são idênticos. A principal diferença é a seqüência de empilhamento. Por
esta razão, as duas estruturas apresentam o mesmo fator de empacotamento
atômico.
A estrutura CCC não apresenta planos de máxima densidade atômica
como as estruturas CFC e HC. Por esta razão, a descrição ou representação
de cristais com estrutura CCC por meio do empilhamento de planos cristali-
nos é menos freqüente, mas não impossível. A estrutura CCC também apre-
senta planos, que embora não sejam de máxima densidade atômica, apresen-
tam maior densidade atômica que os outros. Para identificá-los basta ligar
duas arestas paralelas (vide figura 4.3 b) e diagonalmente opostas. O empi-
lhamento destes planos na seqüência ABABAB.... gera a estrutura CCC.
Figura 4.4 — Cristal com estrutura HC: a) arranjo dos átomos no reticulado;
b) seqüência de empilhamento dos seus planos de máxima densidade
atômica (planos basais).
66 CAPÍTULO 4

===== página 65 =====
Os cristais iônicos
A ligação predominante na maioria dos materiais cerâmicos é a iônica.
Suas estruturas cristalinas são compostas de íons ao invés de átomos eletrica-
mente neutros, como no caso dos metais. Portanto, nos materiais cerâmicos
iônicos, além do tamanho relativo dos cátions e ânions, deve-se ter neutrali-
dade elétrica.
Figura 4.5 — Cristal com estrutura CFC:
a) arranjo dos átomos no reticulado; b) e c) seqüência de
empilhamento dos planos de máxima densidade atômica.
ESTRUTURA CRISTALINA 67

===== página 66 =====
Os cátions, geralmente metais que cedem elétrons, são habitualmente
menores que os ânions. A tabela 4.3 apresenta uma coletânea de raios iôni-
cos.
Os cristais iônicos são geralmente mais complexos que os cristais metá-
licos. Os materiais cerâmicos iônicos são compostos por elementos metálicos
e não metálicos, havendo freqüentemente vários átomos (íons) presentes.
Estruturas cerâmicas estáveis são formadas quando os ânions que envol-
vem os cátions estão em contato entre si. O número de coordenação, que
neste caso é o número de ânions envolvendo um cátion, depende da relação
entre o raio iônico do cátion (rc) e o raio iônico do ânion (ra); rc/r a. A tabela
4.3 relaciona o número de coordenação com a relação entre os raios dos
cátions e dos ânions.
Tabela 4.3 — Raio iônico de alguns cátions e ânions,
(segundo W.D.Callister, Jr.).
Cátion Raio iônico (nm) Ânion Raio iônico (nm)
Al
3+
0,053 Br
-
0,196
Ba
2+
0,136 Cl
-
0,181
Ca
2+
0,100 F
-
0,133
Cs
+
0,170 I
-
0,220
Fe
2+
0,077 O
2-
0,140
Fe
3+
0,069 S
2-
0,184
K
+
0,138 N
3-
0,171
Mg
2+
0,072 P
3-
0,212
Mn
2+
0,067
Na
+
0,102
Ni
2+
0,069
Si
4+
0,040
Ti
4+
0,061
68 CAPÍTULO 4

===== página 67 =====
Tabela 4.4 — Dependência do número de coordenação com a relação
rc/r a.
Número de coordenação r c/ra
2 < 0,155
3 0,155-0,225
4 0,255-0,414
8 0,732-1,0
12 > 1
Em seguida, serão apresentados alguns exemplos de cristais iônicos. O
primeiro exemplo que será apresentado (vide figura 4.6) e discutido é o do
cloreto de césio (CsCl).
Tomando-se os valores dos raios iônicos do Cs + (0,170 nm) e do Cl -
(0,181 nm) da tabela 4.3 obtém-se para a relação rc/r a o valor 0,94. De
acordo com a tabela 4.4, o número de coordenação esperado é 8.
Deve-se acentuar que a estrutura mostrada na figura 4.6 é cúbica sim-
ples e não cúbica de corpo centrado, pois a estrutura é neste caso definida
pelos ânions. Algumas fases intermetálicas, tais como NiAl e latão β (Cu-Zn)
também se cristalizam com esta estrutura. Neste caso ela é considerada CCC.
Figura 4.6 — Célula unitária cúbica simples do cloreto de césio (CsCl).
ESTRUTURA CRISTALINA 69

===== página 68 =====
O segundo exemplo que será apresentado é o do cloreto de sódio (NaCl)
ou sal gema. A relação entre o raio iônico do cátion e o raio iônico do ânion é
neste caso 0,56. De acordo com a tabela 4.4, o número de coordenação
esperado é 6. A figura 4.7 mostra a célula unitária do NaCl, onde pode-se
notar que realmente 6 ânions rodeiam ou envolvem cada cátion.
Figura 4.8 — Célula unitária cúbica de faces centradas do BaTiO 3.
Figura 4.7 — Célula unitária cúbica de faces centradas do cloreto de sódio.
70 CAPÍTULO 4

===== página 69 =====
Os ânions e os cátions da figura 4.7 formam duas células cúbicas de
faces centradas interpenetrantes. Vários materiais cerâmicos tais como MgO,
FeO, LiF, MnS, TiN, TiC e NbC apresentam estrutura CFC do tipo NaCl.
Alguns materiais cerâmicos apresentam mais de um tipo de ânion. Um
exemplo típico é a estrutura perovsquita do titanato de bário (BaTiO 3), mos-
trada na figura 4.8.
O titanato de bário apresenta estrutura cúbica acima de 120°C. Abaixo
desta temperatura sua célula é levemente tetragonal. Vários compostos piezo-
elétricos tais como BaTiO 3, SrZrO 3 e SrSnO 3, apresentam este tipo de estru-
tura.
Outro grupo importante de materiais cerâmicos é o dos espinélios. Eles
têm fórmula geral M
2+
M2
3+
O
4
, onde M pode ser Mn, Fe, Co ou muitos
outros íons de metais de transição ou não. M
2+
e M
3+
podem ser dois metais
diferentes ou um mesmo metal em dois estados de oxidação diferentes. Por
exemplo, os óxidos Fe 3O 4 e Mn3O 4 são espinélios e suas fórmulas podem ser
escritas de forma mais explícita, respectivamente como Fe
2+
Fe 2
3+
O 4 e Mn
2+
Mn2
3+
O 4. Um exemplo de espinélio com íons metálicos diferentes é o alumi-
nato de magnésio (MgAl 2O 4). Os ânions O
2-
formam uma estrutura CFC. Os
interstícios tetraédricos da estrutura CFC são ocupados pelos cátions Mg
2+
,
enquanto os cátions Al
3+
ocupam os interstícios octaédricos.
Os cristais covalentes
Numerosos materiais cerâmicos têm um determinado caráter covalente
nas suas ligações químicas. Para alguns, principalmente nitretos e carbone-
tos, este caráter covalente é predominante.
O exemplo mais familiar de cristal covalente é o diamante, em que cada
átomo de carbono está ligado (por ligações covalentes) a quatro outros áto-
mos de carbono, conforme ilustra a figura 4.9.
Outros elementos do grupo IV A da tabela periódica apresentam este
tipo de estrutura: germânio, silício e estanho cinza, o qual é estável abaixo de
13°C.
O carboneto de silício β (β - SiC ) é outro exemplo típico de cristal
cerâmico predominantemente covalente. Na sua estrutura CFC, cada átomo
de silício tem quatro átomos de carbono como vizinhos, e cada átomo de
carbono tem também quatro átomos de silício como vizinhos, conforme ilus-
tra a figura 4.10.
ESTRUTURA CRISTALINA 71

===== página 70 =====
Figura 4.9 — Estrutura cúbica do diamante.
Figura 4.10 — Célula unitária cúbica de faces centradas do β - SiC.
72 CAPÍTULO 4

===== página 71 =====
As regiões cristalinas dos termoplásticos também são constituídas de
cristais covalentes. A figura 4.11 apresenta a estrutura ortorrômbica do polie-
tileno. Note que cada posição do reticulado é ocupada por vários átomos.
Os quase-cristais
Em meados da década de 1980, alguns pesquisadores observaram figu-
ras de difração de elétrons com simetria icosagonal, ao analisar no microscó-
pio eletrônico de transmissão, ligas alumínio-manganês resfriadas ultra-rapi-
damente a partir do estado líquido.
Estas figuras de difração causaram grande sensação no meio científico,
pois este tipo de simetria não pode ser justificado com nenhum dos 14 reticu-
lados de Bravais. Estudos mais detalhados mostraram que na verdade a figura
de difração obtida pode ser explicada supondo-se que os átomos estão deslo-
cados, com relação a uma estrutura cristalina “perfeita”, em uma condição de
organização no espaço, intermediária entre um cristal e um sólido amorfo.
Materiais nesta condição são atualmente denominados quase-cristais (vide
figura 4.12).
Figura 4.11 — Estrutura ortorrômbica do polietileno.
ESTRUTURA CRISTALINA 73

===== página 72 =====
Exercícios
1. Justifique as seguintes afirmações:
a) os metais têm pequena propensão para formarem sólidos amorfos ao se
solidificarem;
b) os metais apresentam diminuição de volume (contração) ao se solidifica-
rem;
c) alguns semi-metais apresentam aumento de volume ao se solidificarem.
2. Qual o número de coordenação para metais com as estruturas CCC, CFC e
HC?
3. Determine o fator de empacotamento para metais com as estruturas CS,
CCC, CFC e HC.
4. Compare e justifique os valores do número de coordenação e do fator de
empacotamento obtidos para as estruturas CFC e HC dos exercícios acima.
5. A estrutura CFC de um metal apresenta interstícios octaédricos e interstí-
cios tetraédricos: a) localize-os na célula unitária; b) se os átomos metálicos
têm raio atômico R, calcule o raio r dos vazios tetraédricos em função de R;
c) faça o mesmo para os vazios octaédricos.
Figura 4.12 — Arranjo dos átomos em um quase-cristal (esquemático).
74 CAPÍTULO 4

===== página 73 =====
6. A estrutura CCC de um metal apresenta interstícios octaédricos e interstí-
cios tetraédricos: a) localize-os na célula unitária; b) se os átomos metálicos
têm raio atômico R, calcule o raio r dos vazios tetraédricos em função de R;
c) faça o mesmo para os vazios octaédricos.
7. O ferro tem estrutura CCC, raio atômico = 0,124 nm e peso atômico =
55,9 g/mol. Calcule sua densidade e compare-a com a densidade determinada
experimentalmente (7,87 g/cm
3
).
8. O molibdênio tem densidade 10,22 g/cm
3
, massa molecular 95,94 g/mol e
raio atômico 0,1363 nm. A estrutura cristalina do molibdênio é CCC ou
CFC?
9. O ferro muda de estrutura CCC para CFC a 912°C. Próximo desta tempe-
ratura, os raios atômicos do ferro nas duas estruturas são respectivamente,
1,26 Å e 1,29 Å. Qual a porcentagem de variação volumétrica causada por
esta transformação polimórfica ou alotrópica? Como você justifica a diferen-
ça de raios atômicos nas duas estruturas?
10. Demonstre que a relação c/a ideal para a estrutura HC é 1,633.
11. O magnésio tem estrutura HC e relação c/a = 1,624. Sabendo-se que a
densidade do magnésio é 1,74 g/cm
3
, calcule seu raio atômico. A massa
molecular do magnésio é 24,305 g/mol.
12. Demonstre que para o número de coordenação 3 o valor de rc/r a mínimo
é 0,155.
13. Calcule a densidade do NaCl e compare-a com a densidade determinada
experimentalmente (2,16 g/cm
3
).
Dados:
peso atômico do sódio = 22,99 g/mol
peso atômico do cloro = 35,45 g/mol
raio iônico do sódio = 0,102 nm
raio iônico do cloro = 0,181 nm
ESTRUTURA CRISTALINA 75

===== página 74 =====
Bibliografia consultada
ROGER BASTIDE (Coordenador); Usos e sentidos do têrmo “estrutura”, Tradução
de Maria Heloiza Schabs Cappellato, Editôra da Universidade de São Paulo, São
Paulo, 1971.
CHRISTOPHER HAMMOND; Introduction to crystallography, Revised Edition,
Oxford University Press, Royal Microscopical Society, Oxford, 1992.
WERNER SCHATT; Einführung in die Werkstoffwissenschaft, 6ª Auflage, Dr. Alfred
Hüthig Verlag, Heidelberg, 1987.
WILLIAM D. CALLISTER, Jr.; Materials science and engineering, Third Edition,
John Wiley & Sons, Inc, New York, 1994.
76 CAPÍTULO 4

===== página 75 =====
Direções e Planos Cristalográficos
No capítulo anterior foram apresentados diversos tipos de materiais
cristalinos. Ao estudá-los é freqüentemente necessário especificar determina-
das direções e determinados planos cristalinos. Para esta finalidade é utiliza-
do um sistema proposto por William Hallowes Miller (1801-1880). Em 1839,
Miller publicou o seu livro A Treatise on Crystallography, no qual ele propu-
nha um novo sistema de indexação de direções e planos. O sistema proposto
apresentava algumas vantagens algébricas, que foram reconhecidas pelos
seus contemporâneos. Só mais tarde, depois da interpretação da difração de
raios x pelos Bragg e outros, é que toda a potencialidade do sistema de
índices proposto por Miller tornou-se evidente. É interessante mencionar que
os índices de Miller foram propostos antes dos sistemas de Bravais.
Índices de Miller: direções cristalográficas
Uma direção cristalográfica é definida como sendo uma linha entre dois
pontos, ou um vetor. As seguintes etapas devem ser seguidas para se determi-
nar os índices de Miller referentes à uma direção cristalográfica:
• O vetor deve passar pela origem do sistema (um vetor pode sofrer
translação e manter-se inalterado desde que o paralelismo seja observa-
do);
• Determina-se a projeção do vetor em cada um dos três eixos. Elas são
medidas em termos dos parâmetros a, b e c da célula unitária;
• Estes números são multiplicados e divididos por fatores comuns e redu-
zidos a mínimos inteiros;
• Os três índices (números inteiros) são apresentados dentro de colchetes
e não são separados por vírgulas, por exemplo [u v w].
5
77

===== página 76 =====
x y z
Projeção a/2 b 0c
Projeção em termos de a, b, c 1/2 1 0
Redução a mínimos inteiros 1 2 0
Notação [120]
Na figura 5.1 é apresentado um exemplo de indexação de uma direção
cristalográfica.
Em seguida serão feitas algumas observações relevantes referentes aos
índices de Miller para direções cristalográficas.
Os índices negativos são representados por uma barra superior: [110].
A troca de sinal de todos os índices inverte o sentido do vetor.
Para algumas estruturas, várias direções não paralelas e com índices
diferentes apresentam arranjos atômicos idênticos. Estas direções são deno-
minadas equivalentes. Por exemplo, no sistema cúbico, as direções [100],
[100], [010], [010], [001] e [001] são equivalentes. Já no sistema tetragonal
as direções [100] e [010] são equivalentes mas as direções [100] e [001] não
são equivalentes.
Uma família de direções é representada por <100>.
Figura 5.1 — Exemplo de indexação de uma direção
cristalográfica no sistema proposto por Miller.
78 CAPÍTULO 5

===== página 77 =====
Índices de Miller: planos cristalográficos
As seguintes etapas devem ser seguidas para se determinar os índices de
Miller referentes a um plano cristalográfico:
• Determina-se os interceptos dos planos com os eixos em termos dos
parâmetros a, b e c da célula unitária. Caso o plano passe pela origem, é
necessária uma translação ou a fixação de uma nova origem.
• Tomam-se os recíprocos dos interceptos. Caso o plano seja paralelo ao
eixo (ou aos eixos), considera-se o intercepto infinito. Neste caso, o
recíproco é zero.
x y z
Interceptos a b/2 c
Interceptos em termos de a, b, c 1 1/2 1
Recíprocos 1 2 1
Recíprocos reduzidos 1 2 1
Notação (121)
Figura 5.2 — Exemplo de indexação de um plano
cristalográfico no sistema proposto por Miller.
DIREÇÕES E PLANOS CRISTALOGRÁFICOS 79

===== página 78 =====
• Estes números são multiplicados (e não divididos) por fatores comuns
obtendo-se números inteiros (e não necessariamente mínimos).
• Os três índices (números inteiros) são apresentados dentro de parênte-
ses e não são separados por vírgulas, por exemplo (h k l ).
Em seguida, serão apresentados três exemplos de indexação de planos
cristalográficos, em ordem crescente de dificuldade.
x y z
Interceptos a b ∞c
Interceptos em termos de a, b, c 1 1 ∞
Recíprocos 1 1 0
Recíprocos reduzidos 1 1 0
Notação (110)
Figura 5.3 — Exemplo de indexação de um plano
cristalográfico no sistema proposto por Miller.
80 CAPÍTULO 5

===== página 79 =====
Em seguida serão feitas algumas observações relevantes referentes aos
índices de Miller para planos cristalográficos.
Índices negativos são representados por uma barra superior, por exem-
plo (012).
Planos paralelos são equivalentes e têm índices idênticos ou múltiplos.
No sistema cúbico, planos e direções de mesmo índice são perpendicu-
lares.
Uma família de planos, por exemplo (111), (1 1 1), (111), (111), (111),
(1 1 1), (111) e (1 1 1), é representada por {111}.
Planos de uma zona são planos não paralelos contendo uma reta co-
mum, denominada eixo da zona. Se o eixo da zona tem índices [u v w],
o plano (h k l) pertencente a esta zona deve satisfazer a relação:
hu + kv + lw = 0.
Se dois planos, (h1 k1 l1) e (h2 k2 l2), pertencem à uma zona de
eixo [u v w], então valem as relações: u = k1l2 − k2l1; v = l1h2 − l2h1 e
w = h1k2 − h2k1.
Figura 5.4 — Exemplo de indexação de um plano
cristalográfico no sistema proposto por Miller.
x y z
Interceptos ∞a -b c/2
Interceptos em termos de a, b, c ∞ -1 1/2
Recíprocos 0 -1 2
Recíprocos reduzidos 0 -1 2
Notação (012)
DIREÇÕES E PLANOS CRISTALOGRÁFICOS 81

===== página 80 =====
Distâncias e ângulos entre planos
A tabela 5.1 apresenta as relações entre o espaçamento interplanar (d),
os parâmetros de reticulado (a, b, c), os ângulos entre planos (α, β, γ) e os
planos (h k l).
Tabela 5.1 — Relações entre o espaçamento interplanar (
d ), os parâmetros
de reticulado (a, b,c), os ângulos entre planos (α, β, γ) e os planos (
h k l ).
Cúbico:
1
d
2 =
h2 + k2 + l2
a2
Tetragonal:
1
d
2 =
h2 + k2
a2
+
l2
c2
Hexagonal:
1
d
2 =
4
3



h2 + hk + k2
a2



+
l2
c2
Romboédrico:
1
d
2 =
(h2 + k2 + l2)sen2α + 2(hk + kl + hl)(cos2α − cos2α)
a
2
(1 − 3cos
2
α + 2cos
3
α)
Ortorrômbico:
1
d
2 =
h2
a2
+
k2
b2
+
l2
c2
Monoclínico:
1
d
2 =
1
sen
2
β



h2
a2
+
k2sen 2β
b2
+
l2
c2
−
2hlcosβ
ac



Triclínico:
1
d2
=
1
V2
(S11h
2
+ S22k
2
+ S33l
2
+ 2S12hk + 2S23kl + 2S13hl)
Na equação para cristais triclínicos:
S11 = b
2
c
2
sen
2
α,
S22 = a
2
c
2
sen
2
β,
S33 = a
2
b
2
sen
2
γ,
S12 = abc
2
(cosα cosβ − cosγ),
82 CAPÍTULO 5

===== página 81 =====
S23 = a
2
bc (cosβ cosγ − cosα),
S13 = ab
2
c (cosγ cosα − cosβ).
O ângulo φ entre dois planos cristalinos pode ser determinado com
auxílio das equações da tabela 5.2.
Tabela 5.2 — Ângulo φ entre planos cristalinos nos diversos sistemas.
Cúbico: cosφ =
h1h2 + k1k2 + l1l2
√(h1
2 + k1
2 + l1
2)(h2
2 + k2
2 + l2
2)
Tetragonal: cosφ =
h1h2 + k1k2
a2
+
l1l2
c2
√



h1
2 + k1
2
a
2 +
l1
2
c
2






h2
2 + k2
2
a
2 +
l2
2
c
2



Hexagonal: cosφ =
h1h2 + k1k2 +
1
⁄2(h1k2 + h2k1) + 3a2
⁄4c
2 l1l2
√

h1
2 + k1
2 + h1k1 +
3a
2
4c
2 l1
2




h2
2 + k2
2 + h2k2 +
3a
2
4c
2 l2
2


Romboédrico:
cosφ =
a4d1d2
V
2 [sen
2
α(h1h2 + k1k2 + l1l2)
+ (cos2α − cosα)(k1l2 + k2l1 + l1h2 + l2h1 + h1k2 + h2k1)]
Ortorrômbico: cosφ =
h1h2
a
2
+
k1k2
b
2
+
l1l2
c
2
√



h1
2
a
2 +
k1
2
b
2 +
l1
2
c
2






h2
2
a
2 +
k2
2
b
2 +
l2
2
c
2



Monoclínico: cosφ =
d1d2
sen 2β



h1h2
a
2 +
k1k2sen
2
β
b
2 +
l1l2
c
2 −
(l1h2 + l2h1)cosβ
ac



DIREÇÕES E PLANOS CRISTALOGRÁFICOS 83

===== página 82 =====
Triclínico:
cosφ =
d1d2
V2
[S11h1h2 + S22k1k2 + S33l1l2
+ S239k1l2 + k2l1) + S13(l1h2 + l2h1) + S12(h1k2 + h2k1)]
Índices de Miller-Bravais: direções cristalográficas
No sistema hexagonal, algumas direções cristalográficas equivalentes
não têm os mesmos índices de Miller. Este problema é contornado utilizan-
do-se um sistema de quatro eixos, denominado sistema de Miller-Bravais.
Neste sistema, três eixos (a1, a2 e a3) estão contidos no plano basal e fazem
ângulos de 120° entre si. O quarto eixo (z ou c) é perpendicular ao plano
basal (vide figura 5.5).
Uma determinada direção cristalográfica representada pelos índices de
Miller [u′ v′ w′] pode ser convertida para o sistema de Miller-Bravais com
índices [u v t w] com auxílio das seguintes equações:
u =
1
⁄3 (2u′ − v′) ⋅ n
v =
1
⁄3 (2v′ − u′) ⋅ n
t = −(u + v)
Figura 5.5 — Sistema de coordenadas para cristais hexagonais,
segundo Miller-Bravais.
84 CAPÍTULO 5

===== página 83 =====
w = w′ ⋅ n
onde n é número inteiro.
Por exemplo, os índices de Miller [010] é convertido em índices de
Miller-Bravais [1210]. A figura 5.6 apresenta vários exemplos desta conver-
são.
Índices de Miller-Bravais: planos cristalográficos
A utilização do sistema de Miller-Bravais também faz com que planos
equivalentes tenham os mesmos índices. Os índices de Miller-Bravais de um
plano são representados por (hkil ). Estes índices são os recíprocos dos inter-
ceptos sobre os eixos a1, a2, a3 e z, respectivamente. Como apenas três eixos
não coplanares são necessários para especificar um plano no espaço, os qua-
tro índices não podem ser independentes.
Figura 5.6 — Alguns exemplos de conversão de índices de Miller
em índices de Miller-Bravais.
DIREÇÕES E PLANOS CRISTALOGRÁFICOS 85

===== página 84 =====
A conversão dos índices de Miller (hkl ) em índices de Miller-Bravais
(hkil ) é muito mais simples do que no caso de direções cristalográficas:
i = −(h + k)
A figura 5.7 dá alguns exemplos de planos cristalográficos no sistema
de Miller-Bravais.
Na estrutura hexagonal existem alguns planos que recebem denomina-
ção especial:
• Plano basal, {0001};
• Plano prismático do tipo I, {1010};
• Plano prismático do tipo II, {1120};
• Plano piramidal do tipo I, {1011};
• Plano piramidal do tipo II, {1121}.
Exercícios
1. Quais das seguintes direções pertencem ao plano (110)?
[112]; [110]; [001]; [112] e [889].
2. Demonstre que o produto de [uvw] por (hkl ) é nulo quando a direção
pertence ao plano.
Figura 5.7 — Exemplos de planos no sistema de Miller-Bravais.
86 CAPÍTULO 5

===== página 85 =====
3. Em um cristal tetragonal encontre direções equivalentes para:
a) [001] b) [110]
4. Desenhe em uma célula cúbica as seguintes direções:
[100]; [001]; [110]; [111]; [110] e [210].
5. Desenhe em uma célula cúbica os seguintes planos cristalográficos:
(100); (001); (110); (111); (110) e (210).
6 O chamado tetraedro de Thompson é formado por quatro planos {111} da
estrutura CFC. Identifique em uma célula cúbica cada um destes planos pelos
seus índices de Miller. Identifique também as seis arestas do tetraedro por
meio de índices de Miller.
7. Calcule a fração de área ocupada por átomos (denominada densidade
planar por alguns autores) para os planos {100}, {110} e {111} da estrutura
CFC.
8. Calcule a densidade planar para os planos {100}, {110} e {111} da estru-
tura CCC.
9. Mostre que os planos (110), (121) e (312) pertencem à zona de eixo [111].
10. Represente em células unitárias hexagonais as seguintes direções cristalo-
gráficas:
[0001]; [1100]; [1120]; [1012]; [1011] e [1121].
11. Represente em células unitárias hexagonais os seguintes planos cristalo-
gráficos:
(0001); (1011); (1010); (1121); (1122); (1120); (1012) e (1011).
12. A direção [1120] é normal ao plano (1120). Entretanto, a direção [1012]
não é perpendicular ao plano (1012). Mostre isto geometricamente em uma
célula hexagonal.
13. Calcule o espaçamento entre os planos (111) do níquel. O níquel tem
estrutura CFC e seu parâmetro de rede é 3,5239 Å.
14. Na temperatura ambiente, o urânio tem estrutura ortorrômbica com parâ-
metros de rede a = 2,8538 Å, b = 5,8697 e c = 4,9550. Calcule o espaçamen-
to entre os planos (111) do urânio.
15. Na temperatura ambiente, o titânio tem estrutura HC com parâmetros de
rede a = 2,9512 Å e c = 4,6845 Å. Calcule o ângulo entre o plano basal e o
plano piramidal (1011).
16. Na tabela de ângulos entre planos do sistema cúbico seguinte existe um
erro. Descubra-o.
DIREÇÕES E PLANOS CRISTALOGRÁFICOS 87

===== página 86 =====
(h1k1l1) (h2k2l2) φ
(100) (111) 54,74
(110) (111) 35,26
(111) (111) 70,53
(110) (100) 60,0
(310) (131) 90,0
Bibliografia consultada
WILLIAM D. CALLISTER, Jr.; Materials science and engineering, Third edition,
John Wiley, New York, 1994.
B.D. CULLITY; Elements of x-ray diffraction, 2nd edition, Addison-Wesley, Rea-
ding,Mass., 1978.
CHRISTOPHER HAMMOND; Introduction to crystallography, Revised edition,
Oxford University Press, Oxford, 1992.
88 CAPÍTULO 5

===== página 87 =====
Determinação da Estrutura Cristalina
A estrutura cristalina dos materiais pode ser determinada por métodos
de difração. Os principais métodos são: difração de raios x, difração de
elétrons e difração de nêutrons. Estes métodos fornecem informações sobre a
natureza e os parâmetros do reticulado, assim como detalhes a respeito do
tamanho, da perfeição e da orientação dos cristais. Dentre os métodos acima
mencionados, o mais utilizado é a difração de raios x. A difração de elétrons
é hoje em dia realizada quase que exclusivamente em conjunção com a
microscopia eletrônica de transmissão. A difração de nêutrons exige uma
fonte de nêutrons de alta intensidade, que é fornecida quase que exclusiva-
mente por um reator nuclear de pesquisas, sendo que sua disponibilidade é
relativamente restrita. Por exemplo, o único difratômetro de nêutrons do
Brasil funciona no Instituto de Pesquisas Energéticas e Nucleares (IPEN), no
campus da USP, desde 1970. Os difratômetros de raios x e as câmaras de
Debye-Scherrer são equipamentos muito comuns nos laboratórios de ciência
dos materiais.
O descobrimento dos raios x
Os raios x foram descobertos pelo físico Wilhelm Conrad Röntgen
(1845-1923) na Universidade de Würzburg. A data provável do descobrimen-
to é 8 de novembro de 1895. Röntgen foi laureado em 1901 com o primeiro
prêmio Nobel de física. Ele trabalhava em 1895 com tubos de raios catódicos
evacuados de Hittorf-Crookes (vide figura 6.1) e observou um novo tipo de
radiação, que ele denominou raios x.
Os raios recém descobertos tinham propriedades muito parecidas com
as da luz:
• propagavam-se em linhas retas;
6
89

===== página 88 =====
• eram absorvidos exponencialmente pela matéria, sendo que o expoente
era aproximadamente proporcional à massa de material atravessada pela
radiação;
• não eram afetados por campos elétricos e magnéticos;
• produziam fluorescência e fosforescência em certas substâncias;
• tinham ação sobre as emulsões fotográficas;
• possuíam velocidade de propagação característica.
Geração de raios x
Os materiais de engenharia são em geral policristalinos, isto é, são
constituídos de milhões de pequenos cristais denominados grãos. Os raios x
utilizados para analisar materiais policristalinos devem ser monocromáticos,
Figura 6.1 — Aparato experimental utilizado por Röntgen em 1895. B é uma
bobina de indução do tipo Ruhmkorff, C é uma placa fotográfica
e T é um tubo evacuado de Hittorf-Crookes (segundo H.H. Seliger).
90 CAPÍTULO 6

===== página 89 =====
ou seja, o feixe deve apresentar um único comprimento de onda e estar em
fase.
Quando um alvo metálico, encerrado em uma cápsula evacuada (vide
figura 6.2), é bombardeado por elétrons acelerados, há emissão de raios x. Os
elétrons são emitidos por um filamento aquecido pela passagem de corrente
elétrica (efeito Joule) e são acelerados pela aplicação de uma diferença de
potencial.
A radiação emitida representa a superposição de dois espectros, confor-
me ilustra a figura 6.3:
• espectro contínuo, contendo uma ampla gama de comprimentos de
onda, gerados pela desaceleração dos elétrons;
• espectro característico, contendo comprimento de onda característico
do metal do alvo, gerados pelo processo mostrado na figura 6.4.
Grande parte da radiação branca (espectro contínuo) e os picos Kβ
podem ser filtrados, colocando-se no caminho do feixe lâminas finas de
metais adequados (por exemplo níquel para radiação de cobre). A radiação
característica também é parcialmente atenuada pelo filtro. A radiação obtida
é suficientemente monocromática para a maioria dos propósitos. Se a escala
da figura 6.3 for expandida poderá ser observado que o pico da radiação K é
na verdade a superposição de dois picos (Kα1 e Kα2), denominados dubleto.
As radiações mais utilizadas em difração de raios x são apresentadas na
tabela 6.1. Como se pode notar, os comprimentos de onda mais utilizados
estão na faixa de 0,5 a 3,0 Å, ou seja, da mesma ordem de grandeza dos
espaçamentos interplanares dos cristais, para que possa ocorrer interferência.
Figura 6.2 — Esquema de um tubo gerador de raios x
(segundo B.D. Cullity).
DETERMINAÇÃO DA ESTRUTURA CRISTALINA 91

===== página 90 =====
Figura 6.3 — Espectros de raios x do molibdênio (alvo)
para várias diferenças de potencial aplicadas (segundo B.D. Cullity).
Figura 6.4 — Interação de elétrons com um átomo, ilustrando
o aparecimento de raios x característicos deste átomo.
92 CAPÍTULO 6

===== página 91 =====
Tabela 6.1 — Comprimentos de onda das radiações mais
utilizadas em difração de raios x (em Å ).
Elemento Kα*
Kα2
(forte)
Kα1
(muito forte)
Kβ1
(fraca)
Cr 2,29100 2,293606 2,28970 2,08487
Fe 1,937355 1,939980 1,936042 1,75661
Co 1,790260 1,792850 1,788965 1,62075
Cu 1,541838 1,544390 1,540562 1,392218
Mo 0,710730 0,713590 0,709300 0,632288
* Média ponderada entre Kα1 (peso 2) e Kα2 (peso 1).
Breve histórico da difração de raios x
Em 1900, Röntgen se transferiu para o Instituto de Física Experimental
da Universidade de Munique, ocupando uma cátedra especialmente criada
para ele. Em 1909, começa a trabalhar, como assistente não remunerado de
Sommerfeld (Diretor do Instituto), o jovem recém doutorado Max von Laue
