Repository: neiltonrj1/PETROPASS

File: ferramentas/referencia/livro-Materiais-de-Engenharia.txt (part 4 of 12)
(1879-1960). Ele tinha concluído sua tese de doutorado na Universidade de
Berlim sob a orientação de Max Planck. Além de Röntgen, Sommerfeld e
von Laue, trabalhavam no instituto vários pesquisadores interessados em
cristais, difração e raios x. Dentre eles destacavam-se: Paul von Groth (1843-
1927), talvez o mais conceituado cristalógrafo da época; Peter Paul Ewald
(1888-1985), que estava trabalhando na sua tese de doutorado sobre difração
de ondas elétromagnéticas sob orientação de Sommerfeld; Walther Friedrich
(1883-1971), assistente de Sommerfeld e Paul Knipping (1883-1935), que
havia concluído recentemente sua tese de doutorado sob orientação de Röntgen.
No final de janeiro de 1912, Ewald procurou von Laue para discutir sua
tese de doutorado sobre aspectos teóricos da difração de radiação eletromag-
nética por ressonadores arranjados tridimensionalmente de uma maneira pe-
riódica. Esta conversa despertou em Max von Laue a seguinte idéia: se mui-
tos sólidos são um arranjo periódico de átomos (cristais) e se os raios x são
ondas eletromagnéticas com comprimento de onda comparável ao espaça-
mento interatômico, quando um feixe de raios x incidir sobre um cristal deve,
para determinadas condições, ocorrer interferência construtiva (difração).
DETERMINAÇÃO DA ESTRUTURA CRISTALINA 93

===== página 92 =====
Sommerfeld e Röntgen expressaram algumas dúvidas e pouco entusias-
mo pela experiência proposta pelo jovem pesquisador. Max von Laue insistiu
na sua realização e no dia 21 de abril de 1912, ajudado por Friedrich e
Knipping, incidiu um feixe de raios x em um cristal de sulfato de cobre e
registrou a figura de difração em uma chapa fotográfica. O artigo científico
descrevendo a experiência foi publicado em junho de 1912. Por este trabalho,
Max von Laue foi laureado com o prêmio Nobel de física em 1914.
Max von Laue enviou uma cópia de seu artigo para William Henry
Bragg (1862-1942) que trabalhava com raios x na Universidade de Leeds, na
Inglaterra. Seu filho, William Lawrence Bragg (1890-1971) concluiu o curso
de matemática na Universidade de Adelaide e depois cursou física na Univer-
sidade de Cambridge, no mesmo laboratório dirigido por J. J. Thomson. Ele
ficou excepcionalmente motivado pelo artigo de von Laue e começou a racio-
cinar como se os raios x pudessem ser refletidos por planos de átomos. Com
a colaboração de seu pai e utilizando um espectrômetro, ele determinou
durante o verão de 1913 a estrutura de vários compostos tais como NaCl,
KCl, CaF 2, NaNO 3 e CaCO 3. Até então, as estruturas cristalinas de metais, já
extensivamente utilizados, como o ferro e o cobre, eram desconhecidas.
Os Bragg faziam parte de um grupo de pesquisadores de extraordinário
talento, similar ao que pertencia Max von Laue, e que muito contribuiu na
discussão dos seus resultados. Dentre os pesquisadores deste grupo destaca-
vam-se: J. J. Thomson (1856-1940), C. T. R. Wilson (1869-1959), Ernest
Rutherford (1871-1937, prêmio Nobel de física de 1908), Niels Bohr (1885-
1962, prêmio Nobel de física de 1922) e Charles G. Darwin (1887-1962),
neto do autor da Origem das Espécies.
A difração de raios x possibilitou o estudo de detalhes do reticulado
cristalino, podendo medir variações de milésimos de Ângstroms e colocando
à disposição de pesquisadores e engenheiros uma técnica poderosíssima. Os
Braggs (pai e filho) foram laureados com o prêmio Nobel de física de 1915.
A difração de raios x possibilitou a determinação de distâncias interatô-
micas, ângulos de ligação e vários outros aspectos estruturais que tiveram
importantes conseqüências no entendimento das ligações químicas. Este fato
foi explicitamente reconhecido por Linus Pauling (1901-1992), que ganhou o
prêmio Nobel de química em 1954 por suas pesquisas sobre ligações químicas:
I consider my entry into the field of x-ray crystallography,
nine years after it had been developed, to be just about the
most fortunate accident that I have experienced in my life.
Pauling também foi laureado com o prêmio Nobel da paz em 1962.
94 CAPÍTULO 6

===== página 93 =====
A lei de Bragg
Se um feixe de raios x com uma determinada freqüência (ou compri-
mento de onda) incidir sobre um átomo isolado, elétrons deste átomo serão
excitados e vibrarão com a mesma freqüência do feixe incidente. Estes elé-
trons vibrando emitirão raios x em todas as direções e com a mesma freqüên-
cia do feixe incidente. Em outras palavras, o átomo isolado espalha (espalha-
mento de raios x) o feixe incidente de raios x em todas as direções.
Por outro lado, quando os átomos estão regularmente espaçados em um
reticulado cristalino e a radiação incidente tem comprimento de onda da
ordem deste espaçamento, ocorrerá interferência construtiva para certos ân-
gulos de incidência e interferência destrutiva para outros.
A figura 6.5 mostra um feixe monocromático de raios x, com compri-
mento de onda λ, incidindo com um ângulo θ em um conjunto de planos
cristalinos com espaçamento d.
Só ocorrerá reflexão, isto é, interferência construtiva, se a distância
extra percorrida por cada feixe for um múltiplo inteiro de λ. Por exemplo, o
feixe difratado pelo segundo plano de átomos percorre uma distância PO +
OQ a mais do que o feixe difratado pelo primeiro plano de átomos. A condi-
ção para que ocorra interferência construtiva é:
PO + OQ = nλ = 2d senθ
onde n = 1, 2, 3, 4...
Figura 6.5 — Difração de raios x por um cristal.
DETERMINAÇÃO DA ESTRUTURA CRISTALINA 95

===== página 94 =====
Esta equação é conhecida como lei de Bragg e os ângulos θ para os
quais ocorre difração são chamados ângulos de Bragg.
A lei de Bragg é em certo sentido uma lei negativa, ou seja, se ela não
for satisfeita, a difração não ocorre. Entretanto, a lei de Bragg pode ser
satisfeita para um determinado plano de átomos e, a despeito disto, a interfe-
rência ser destrutiva e a difração não ocorrer. A intensidade do feixe difratado
depende de vários fatores tais como densidade atômica do plano em questão,
natureza dos átomos que o compõe, número de planos, ângulo de incidência,
temperatura e outros.
Métodos de difração mais utilizados
Os métodos de difração de raios x utilizados para estudos de monocris-
tais e os utilizados para estudos de policristais diferem basicamente quanto à
fixação do ângulo de incidência e quanto à radiação incidente.
No caso da análise de monocristais (método de Laue), a radiação inci-
dente é branca, isto é, contém todos os comprimentos de onda do espectro e o
ângulo de incidência é fixo.
No caso da análise de policristais, denominado de maneira infeliz de
método do pó, a radiação incidente é monocromática e o ângulo de incidên-
cia varia durante a análise.
A principal aplicação em ciência dos materiais do método de Laue é na
determinação da orientação de monocristais. Por outro lado, o método do pó
é amplamente utilizado na caracterização de materiais, estejam eles na forma
de pó ou não. Este método será abordado com maior detalhe em seguida.
Os dois equipamentos mais utilizados no método do pó são o difratô-
metro e a câmara de Debye-Scherrer.
A figura 6.6 mostra de maneira esquemática o funcionamento de um
difratômetro de raios x. O feixe de raios x é gerado pela fonte S, passa pelo
colimador A e incide na amostra C, a qual é fixada sobre o suporte H. A
amostra sofre movimento de rotação em torno do eixo O, perpendicular ao
plano do papel. O feixe difratado passa pelos colimadores B e F e incide no
detector de raios x G, o qual está sobre o suporte E. Os suportes E e H são
acoplados mecanicamente de modo que o movimento de 2 x graus do detec-
tor é acompanhado pela rotação de x graus da amostra. Este acoplamento
assegura que o ângulo de incidência e o ângulo de reflexão serão iguais à
metade do ângulo de difração 2θ. O detector pode varrer toda a faixa de
96 CAPÍTULO 6

===== página 95 =====
ângulos com velocidade constante ou ser posicionado manualmente em uma
posição desejada. A intensidade do feixe difratado é medida pelo detector, o
qual pode ser um contador proporcional, um Geiger, um detector do tipo
cintilação ou ainda um detector de estado sólido (semicondutor). A amostra
deve ter uma superfície plana. No caso de pós, deve-se utilizar um aglome-
rante amorfo. A área da amostra iluminada pelo feixe tem em geral um
diâmetro médio de aproximadamente 8 mm. A espessura da amostra, deter-
minada pela penetração do feixe difratado, é muito pequena. Por exemplo, se
examinarmos em um difratômetro, uma amostra de aço com radiação Cu Kα,
95% da intensidade do pico mais intenso da ferrita, provém dos primeiros
2 μm de profundidade. Este exemplo evidência que a superfície da amostra
deve, tanto quanto possível, estar livre de tensões.
A figura 6.7 apresenta difratogramas típicos de um material policristali-
no, de um líquido ou sólido amorfo e de um gás.
A câmara de Debye-Scherrer é uma das técnicas de difração de raios x
mais empregada na análise de policristais. A amostra é utilizada normalmente
na forma de pó. Neste caso, cerca de poucos miligramas de um pó fino já são
Figura 6.6 — Difratômetro (goniômetro) esquemático de raios x
(segundo B.D. Cullity).
DETERMINAÇÃO DA ESTRUTURA CRISTALINA 97

===== página 96 =====
suficientes para a preparação de uma amostra. Arames muito finos, com
tamanho de grão pequeno, também podem ser utilizados.
No caso da câmara de Debye-Scherrer, um feixe de radiação monocro-
mática incide na amostra, a qual contém numerosos cristais (grãos) orienta-
dos ao acaso. A amostra na forma de pó é confinada dentro de um pequeno
tubo de vidro com paredes muito finas e sofrem movimento de rotação acio-
nada por um motor. Cada conjunto de planos cristalinos dá origem a um cone
Figura 6.7 — Difratogramas típicos e esquemático de alguns materiais
(segundo B.D. Cullity).
98 CAPÍTULO 6

===== página 97 =====
de difração. Estes cones interceptam e impressionam um filme, colocado ao
redor da superfície interna da câmara, que tem um formato que lembra o de
uma lata de goiabada. A figura 6.8 mostra o esquema de uma câmara de
Debye-Scherrer.
A medição do filme é feita em um negatoscópio contendo cursores e
escalas de medição. A utilização de padrões internos, misturados com a
amostra, possibilita a correção de erros devidos à dilatação do filme durante
o processamento do mesmo. As intensidades dos máximos de difração podem
ser determinadas utilizando-se um microdensitômetro.
Figura 6.8 — Esquema de uma câmara de Debye-Scherrer
(segundo B.D. Cullity).
DETERMINAÇÃO DA ESTRUTURA CRISTALINA 99

===== página 98 =====
Exercícios
1. O metal ródio (Rh) tem estrutura CFC. Se o ângulo de difração para os
planos (311) é 36,12° (reflexão de primeira ordem) quando se usa radiação
MoKα (λ = 0,7107 Å), calcule:
a) a distância entre estes planos;
b) o parâmetro de rede do ródio;
c) o raio atômico do ródio.
2. Calcule a densidade de uma liga binária níquel-cromo contendo 20% em
átomos de cromo. Considere que os átomos de níquel e de cromo estão
arranjados em um reticulado CFC, onde podem ocupar qualquer posição
indistintamente (solução sólida). O parâmetro de rede da solução sólida CFC
formada é 3,61 Å.
Massas atômicas: Ni = 58,71 g; Cr = 51,996 g
3. Uma liga cobre-alumínio contém 12% em átomos de alumínio. Todo o
alumínio encontra-se em solução sólida (com estrutura CFC). Os parâmetros
de rede do cobre e da liga foram determinados por difração de raios x e são
3,615 Å e 3,640 Å, respectivamente. Calcule as densidades do cobre e da
liga.
Massas atômicas: Cu = 63,54 g; Al = 26,98 g
4. Ao determinar-se o parâmetro de rede do níquel, utilizando-se um difratô-
metro de raios x com radiação CuKα (=1,5418 Å), encontrou-se o primeiro
pico, referente aos planos (111), na posição 2θ = 44,53°. Pede-se calcular:
a) a distância entre os planos (111);
b) o parâmetro de rede do níquel;
c) o valor de 2θ para os planos (311).
5. A figura a seguir apresenta o difratograma do chumbo policristalino obtido
com radiação CuKα (=1,5418 Å). Considerando a indexação apresentada,
calcule:
a) o espaçamento entre os planos;
b) o parâmetro de rede do chumbo.
100 CAPÍTULO 6

===== página 99 =====
Leitura das posições (2θ) dos picos: (111) = 31,29°; (200) = 36,29°;
(220) = 52,27°; (311) = 62,19°; (222) = 65,29°; (400) = 77,06°;
(331) = 85,50°; (420) = 88,28°; (422) = 99,44°.
6. Dê algumas razões para que os picos de difração de raios x não tenham
todos a mesma intensidade.
7. Uma amostra policristalina de um metal cúbico foi analisada por difração
de raios x utilizando-se um difratômetro com radiação CuKα (λ=1,5418 Å).
Foram detectados picos de difração para os seguintes valores de 2θ em graus:
44,5; 51,8; 76,4; 92,9; 98,4; e 121,9. Identifique o tipo de estrutura cúbica e
calcule o parâmetro de rede do metal. Neste exercício você terá que conside-
rar que nem todos os planos existentes no cristal causam picos de difração.
Os valores de h
2
+ k
2
+ l
2
dos planos (hkl) presentes nos diferentes sistemas
cúbicos são os seguintes:
cúbico simples = 1, 2, 3, 4, 5, 6, 8, 9, 10, 11, 12, 13, 14, 16, 17, ...
cúbico de corpo centrado = 2, 4, 6, 8,10, 12, 14, 16, 18, 20, 22, 24, ...
cúbico de faces centradas = 3, 4, 8, 11, 12, 16, 19, 20, 24, 27, 32, ...
8. Quais as principais diferenças entre a difração de raios x por um cristal e a
reflexão da luz por um espelho?
9. Como você identificaria a estrutura cristalina de uma substância desconhe-
cida?
10. Em que situações você utilizaria a câmara de Debye-Scherrer para anali-
sar um material?
11. Em que situações você utilizaria um difratômetro para analisar um mate-
rial?
12. O dubleto Kα1/Kα2 não pode ser separado, isto é, o feixe não pode ser
monocromatizado somente com auxílio de filtros. Como você faria a mono-
cromatização?
Ângulo de difração 2θ
Intensidade
DETERMINAÇÃO DA ESTRUTURA CRISTALINA 101

===== página 100 =====
Bibliografia consultada
H.P. KLUG and L.E. ALEXANDER; X-ray diffraction procedures, Wiley, 2nd editi-
on, New York, 1974.
B.D. CULLITY; Elements of x-ray diffraction, 2nd edition, Addison-Wesley, Rea-
ding,Mass., 1978.
DUANE M. MOORE and ROBERT C. REYNOLDS, Jr.; X-ray diffraction and the
identification and analysis of clay minerals, Oxford University Press, Oxford,
1989.
CHRISTOPHER HAMMOND; Introduction to crystallography, Revised edition,
Oxford University Press, Oxford, 1992.
ANGELO FERNANDO PADILHA e FRANCISCO AMBROZIO FILHO; Técnicas
de análise microestrutural, Editora Hemus, São Paulo, 1985.
HOWARD H. SELIGER; Wilhelm Conrad Röntgen and the glimmer of light, Physics
Today, p. 25-31, November, 1995.
LINUS PAULING; X-ray crystallography and the nature of the chemical bond, In:
Ahmed Zewail (Ed.), The chemical bond & structure and dynamics, Academic
Press, Boston, p. 3-16, 1992.
102 CAPÍTULO 6

===== página 101 =====
Defeitos Puntiformes e
Soluções Sólidas
Os materiais cristalinos foram considerados isentos de defeitos até aqui
neste texto. Mesmo os cristais crescidos cuidadosamente em laboratório
apresentam defeitos cristalinos. Na realidade, cristais perfeitos não existem,
pois como veremos neste capítulo, acima de 0 K sempre existe uma determi-
nada concentração de defeitos puntiformes em equilíbrio termodinâmico den-
tro dos cristais. Portanto, os materiais cristalinos apresentam uma microestru-
tura.
A microestrutura dos materiais cristalinos é constituída basicamente de
defeitos cristalinos e constituintes microestruturais tais como fases e inclu-
sões. A microestrutura de um material é determinada principalmente pela sua
composição química e pelo seu processamento (solidificação, conformação
mecânica, tratamentos térmicos e etc.). Algumas vezes a microestrutura do
material se modifica durante sua utilização.
Principais tipos de defeitos cristalinos
Os defeitos cristalinos podem ser classificados em puntiformes (lacu-
nas, intersticiais e combinações deles), lineares (discordâncias) e bidimensio-
nais (defeitos de empilhamento, contornos de macla, contornos de sub-grão,
contornos de grão, contornos de antifase e interfaces entre fases diferentes).
Todos estes defeitos serão discutidos detalhadamente em seguida, neste e nos
próximos capítulos. A figura 7.1 dá uma idéia do tamanho dos defeitos crista-
linos.
Os defeitos existentes em um material real apresentam tamanhos em
uma ampla faixa, além de características diferenciadas. Para seu estudo é
7
103

===== página 102 =====
necessário um conjunto de técnicas complementares. Dentre as técnicas utili-
zadas destaca-se a microscopia. Atualmente, existem vários tipos de micros-
cópio, sendo mais conhecidos o microscópio óptico, o microscópio eletrônico
de varredura, o microscópio eletrônico de transmissão, o microscópio de
campo iônico e o microscópio de tunelamento eletrônico. Com auxílio destes
diversos tipos de microscopia pode-se observar as características, determinar
a quantidade e estudar a distribuição dos defeitos cristalinos. A seguir são
apresentadas as faixas de aumento típicas em cada tipo de microscópio:
• microscópio óptico: 50 a 3000 vezes;
• microscópio eletrônico de varredura: 5 a 50000 vezes;
• microscópio eletrônico de transmissão: 5000 a 300000 vezes;
• microscópio de campo iônico: 1000000 vezes;
• microscópio de tunelamento eletrônico: 300000000 vezes.
Além de faixas de aumento diferentes, eles apresentam características
diferentes e propiciam a obtenção de informações complementares sobre a
microestrutura dos materiais. Os defeitos cristalinos alteram várias proprie-
dades dos materiais e isto torna possível o estudo destes defeitos por meio do
estudo da variação destas propriedades. Por exemplo, os defeitos puntiformes
podem ser estudados com auxílio de determinações de resistividade elétrica.
Figura 7.1 — Dimensões aproximadas dos defeitos encontrados
nos materiais (segundo M.A. Meyers e K.K. Chawla).
104 CAPÍTULO 7

===== página 103 =====
Principais tipos de defeitos puntiformes em metais
A figura 7.2 apresenta os principais tipos de defeitos puntiformes exis-
tentes nos metais e ligas. Ao contrário dos sólidos iônicos, os metais não têm
sua neutralidade elétrica alterada pela presença de defeitos cristalinos. Os
defeitos puntiformes presentes nos sólidos iônicos serão apresentados no
final deste capítulo.
Uma posição desocupada do reticulado é denominada lacuna. As lacu-
nas desempenham um papel muito importante na movimentação atômica
(difusão). Quando um átomo ocupa uma posição que não é uma posição da
rede ele é denominado intersticial ou auto-intersticial.
Átomos estranhos, de impurezas ou adicionados intencionalmente, tam-
bém são considerados defeitos puntiformes (vide figura 7.3). Dependendo do
seu tamanho, ele pode ocupar uma posição substitucional ou intersticial. Os
Figura 7.2 — Defeitos puntiformes em um plano (001) da estrutura cúbica
simples: (a) lacuna; (b) intersticial.
Figura 7.3 — Defeitos puntiformes causados por impurezas: (a) átomos de
impureza substitucional; (b) átomos de impureza intersticial.
DEFEITOS PUNTIFORMES... 105

===== página 104 =====
átomos de soluto dissolvidos no metal desempenham um papel importante na
deformação plástica, dificultando-a e causando o chamado endurecimento
por solução sólida. Todos os defeitos puntiformes mencionados acima cau-
sam distorções na rede cristalina influenciando as propriedades do material.
Lacunas
A presença de defeitos cristalinos dentro de um material causa aumen-
tos da energia interna (U) do mesmo e da sua entropia (S).
A grande maioria dos defeitos cristalinos encontra-se fora de equilíbrio
termodinâmico dentro do material. Eles aumentam muito a energia interna e
tendem a desaparecer quando o material é recozido.
Nos casos das lacunas e dos intersticiais, o aumento da energia interna
ou da entalpia (H = U + PV ) é compensado pelo aumento da entropia. Por-
tanto, existe uma concentração de equilíbrio de lacunas e de intersticiais (ao
contrário dos outros defeitos cristalinos) que é função da temperatura e do
material.
Em seguida, calcularemos a concentração em equilíbrio de lacunas.
Faremos esta análise à pressão e temperatura constantes. Nestas condições,
isto é, à P e T constantes, o equilíbrio termodinâmico é atingido quando a
energia livre de Gibbs (G = H − TS) é mínima.
Inicialmente, calcularemos G em função do número de lacunas e depois
determinaremos o ponto de mínimo desta função. Antes disto, deve-se menci-
onar que as variações de P e V nas transformações do estado sólido são muito
pequenas e H ≈ U.
Suponha um cristal contendo N posições atômicas e n lacunas. O au-
mento de energia interna ou de entalpia do cristal pode ser considerado uma
função linear do número de lacunas, isto é, ∆H = n H f, onde Hf é a energia de
formação de uma lacuna.
Vamos agora calcular a contribuição entrópica das lacunas. A entropia
configuracional é dada pela termodinâmica estatística como sendo S = k ln w,
onde k é a constante de Boltzmann e w é o número de arranjos possíveis de n
lacunas em N posições atômicas. Portanto,
w =
N!
(N − n)! n!
e S = k ln



N!
(N − n)! n!



106 CAPÍTULO 7

===== página 105 =====
Substituindo-se as expressões de ∆H e S ou a variação de entropia ∆S
na expressão ∆G = ∆H − T ∆S obtém-se
∆G = n H f − T k ln



N!
(N − n)! n!



Para valores grandes de x vale a seguinte aproximação, denominada
aproximação de Stirling: ln x! = x ⋅ ln x − x. Por exemplo, já para x = 50,
quando ln 50! = 148,47, obtém-se pela aproximação de Stirling: 50 ln 50 –
50 = 145,60. Como o número de lacunas dentro de um cristal é várias ordens
de grandeza maior que 50, a aproximação de Stirling é neste caso muito boa.
Substituindo-se os logaritmos de fatorial pela aproximação de Stirling
na expressão
∆G = n H f − T k ln



N!
(N − n)! n!



obtém-se:
∆G = n H f − k T [N ln N − N − (N − n) ln (N − n) + (N − n) − n ln n + n],
ou seja,
∆G = n H f − k T [N ln N − N − N ln (N − n) + n ln (N − n) + N − n − n ln n + n]
isto é,
∆G = n H f − k T [N ln N − (N − n) ln (N − n) − n ln n].
Agora vamos determinar o ponto de mínimo da função acima, derivan-
do-a em função de n e igualando a primeira derivada a zero:
∂∆G
∂n
= H f − kT [0 + 1 + ln (N − n) − 1 − ln n] = 0, ou seja,
H f − kT ln



N − n
n



= 0, mas como N >> n, obtém-se
n = N exp



−H f
kT



.
DEFEITOS PUNTIFORMES... 107

===== página 106 =====
Portanto, ficou demonstrado que existe um número de lacunas em equi-
líbrio dentro do cristal, o qual é função da temperatura e do material. Cada
material tem um valor de H f característico.
A figura 7.4 apresenta as variações de energia livre de Gibbs, entalpia e
de entropia em função do número de lacunas.
A energia ou entalpia de formação de lacunas varia de material para
material. De um modo geral, pode-se afirmar que quanto mais forte forem as
ligações entre os átomos, mais difícil será a formação de lacunas e maior será
o valor de H f. No próximo capítulo veremos que as lacunas estão intimamen-
te ligadas com a movimentação atômica e que também existe uma energia
para migração de lacunas (H m).
A tabela 7.1 apresenta valores de H f e de H m em função do ponto de
fusão para alguns metais. Devido à imprecisão nas determinações, são apre-
sentadas faixas de valores, ao invés de um único valor.
Figura 7.4 — Variação da energia livre de Gibbs, da entalpia e da entropia
em função do número de lacunas.
108 CAPÍTULO 7

===== página 107 =====
Tabela 7.1 — Valores de
H f e de
H m em função do ponto de fusão.
Metal Hf (eV) Hm (eV) P.F. (°C)
Al 0,74-0,79 0,50-0,60 660
Au 0,96-1,0 0,55-0,80 1063
Ag 1,02-1,10 0,83-0,88 961
Cu 1,00-1,40 0,70-1,20 1083
Pt 1,20-1,40 1,10-1,50 1769
W 1,20-1,40 1,10-1,50 3410
Lacunas (e átomos da rede em posições intersticiais) podem ser criadas
nos materiais por deformação plástica ou por meio de irradiação com partícu-
las de alta energia (nêutrons, elétrons ou íons). Uma alta concentração de
lacunas também pode ser retida em um cristal por meio de resfriamento
rápido a partir de altas temperaturas (“quenching”). Se o resfriamento não for
muito rápido, as lacunas em excesso em relação à quantidade de equilíbrio
para cada temperatura migrarão para a superfície externa do cristal ou para
outros defeitos cristalinos internos e desaparecerão. Muitas vezes, é energeti-
camente favorável o agrupamento de lacunas formando dilacunas, trilacunas
e assim por diante. Lembre-se que as lacunas podem migrar nos cristais
trocando de lugar com átomos vizinhos. Esse mecanismo possibilita também
a movimentação dos átomos da rede.
Intersticiais
Os autointersticiais ou simplesmente intersticiais também são defeitos
de equilíbrio, isto é, para cada material existe uma concentração de equilíbrio
de intersticiais, a qual aumenta com o aumento da temperatura.
A energia de formação de intersticiais de um material é muito maior
que a energia de formação de lacunas para o mesmo material. Por exemplo,
enquanto a energia de formação de lacunas no cobre é cerca de 1,2 eV, a
energia de formação de intersticiais é 4 eV para o mesmo metal. Por isto, a
concentração de equilíbrio de intersticiais numa dada temperatura para um
dado material é muito menor que a concentração de lacunas. Lembre-se que a
DEFEITOS PUNTIFORMES... 109

===== página 108 =====
energia de formação é expoente da função exponencial. Os intersticiais de-
sempenham um papel muito menos importante que as lacunas.
Os intersticiais também podem ser criados por deformação plástica,
irradiação ou resfriamento rápido.
O agrupamento de intersticiais formando segmentos de planos de áto-
mos é muitas vezes favorável energeticamente. A recombinação de lacunas
com intersticiais, eliminando os dois defeitos, também é possível.
A experiência de Simmons e Balluffi
A presença de defeitos puntiformes causa variação de volume nos sóli-
dos. A presença de lacunas causa aumento de volume, enquanto os interstici-
ais causam diminuição. Em 1960, os pesquisadores americanos R. Simmons
Figura 7.5 — Variações de comprimento (∆L⁄L ) e de parâmetro de rede (∆a⁄a)
do alumínio em função da temperatura
(segundo R. Simmons & R. Balluffi, Phys. Rev. , 117,1960, 52).
110 CAPÍTULO 7

===== página 109 =====
e R. Balluffi conseguiram comprovar este fato experimentalmente. Eles aque-
ceram um corpo de prova de alumínio até próximo do seu ponto de fusão e
durante o aquecimento (ou resfriamento) mediram a variação de comprimen-
to ∆L⁄L (com auxílio de um dilatômetro de precisão) e a variação do parâmetro
de reticulado ∆a⁄a (com auxílio de difração de raios x). Estes resultados estão
apresentados na figura 7.5.
A figura 7.5 mostra que, para altas temperaturas, a variação de compri-
mento é maior que a variação de parâmetro de rede. Esta diferença é devida
às lacunas. Quando um pedaço de metal é aquecido seu comprimento aumen-
ta. Esta expansão é devida ao afastamento dos planos atômicos do cristal e
também à criação de lacunas. Enquanto a difração de raios x mede apenas o
afastamento dos planos atômicos, o dilatômetro mede a variação total de
comprimento.
É interessante mencionar que, se o número de intersticiais criados du-
rante o aquecimento fosse maior que o número de lacunas criadas, o valor de
∆a⁄a seria superior ao valor de ∆L⁄L para cada temperatura.
Soluções sólidas
Existem basicamente três tipos de soluções sólidas: substitucionais,
intersticiais e ordenadas. Quando os átomos de soluto têm tamanho aproxi-
madamente igual ao tamanho do solvente e não têm preferência acentuada
por determinadas posições da rede, eles formam soluções sólidas substitucio-
nais. Exemplos típicos são Si, Mn, Cr, Mo e Ni no Fe. Quando os átomos de
soluto são muito menores que o solvente, eles geralmente ocupam posições
intersticiais. Algumas soluções sólidas com composição próxima de propor-
ções estequiométricas, tais como AB, A 2B ou A 3B, podem se rearranjar e
formar uma solução sólida ordenada. Isto, geralmente só é possível abaixo de
uma certa temperatura, denominada temperatura crítica.
Dados dois elementos químicos, existem determinadas regras (regras de
Hume-Rothery) que prevêem a propensão deles formarem soluções sólidas
substitucionais:
• Tamanho atômico. Os raios atômicos dos dois elementos não devem
diferir entre si de mais de 15%.
• Estrutura cristalina. O tipo de estrutura cristalina deve ser o mesmo.
• Valência química. As valências dos dois elementos não devem diferir de
mais de uma unidade.
DEFEITOS PUNTIFORMES... 111

===== página 110 =====
• Eletronegatividade. As eletronegatividades devem ser quase iguais. Em
caso contrário, poderá formar-se um composto, em conseqüência da
diferença de afinidade por elétrons.
Alguns pares de elementos satisfazem muito bem as regras de Hume-
Rothery e são completamente solúveis ou miscíveis no estado sólido. Exem-
plos típicos de sistemas binários com solubilidade total no estado sólido são
cobre-níquel e nióbio-tântalo. Compostos também podem ser completamente
miscíveis entre si no estado sólido. Por exemplo, os carbonetos NbC e TiC
são completamente miscíveis entre si, assim como os óxidos UO 2 e ThO 2.
Em seguida analisaremos as soluções sólidas intersticiais.
A estrutura CFC apresenta dois tipos de interstícios: octaédricos (maio-
res) e tetraédricos (menores), conforme mostra a figura 7.6.
Na estrutura CFC, a razão entre o raio do interstício octaédrico (r) e o
raio do átomo da rede (R) é:
r
R
=
2 − √2
√2
= 0,4142.
Para o ferro, cujo raio atômico é 1,26 Å, a maior esfera que cabe no interstí-
cio octaédrico tem raio 0,52 Å.
Figura 7.6 — Interstícios na estrutura CFC: (a) interstício octaédrico e
(b) interstício tetraédrico (segundo C. Barret e T.B. Massalski).
112 CAPÍTULO 7

===== página 111 =====
Para os interstícios tetraédricos da estrutura CFC vale a relação:
r
⁄R = 0,223. Neste caso a maior esfera que cabe nestes interstícios tetraédricos
tem raio 0,28 Å.
A estrutura CCC também apresenta dois tipos de interstícios, conforme
ilustra a figura 7.7. Neste caso, os tetraédricos são maiores que os octaédri-
cos.
Na estrutura CCC, a razão entre o raio do interstício tetraédrico (r) e o
raio do átomo da rede (R) é
r
⁄R = 0,286. No caso do ferro, a maior esfera que
cabe neste tipo de interstício tem raio 0,36 Å.
Para os interstícios octaédricos da rede CCC vale a relação
r
⁄R = 0,15.
No caso do ferro, a maior esfera que cabe neste tipo de interstício tem raio
0,19 Å.
Comparando-se as estruturas CFC e CCC, pode-se notar que embora a
estrutura CFC seja mais compacta (maior fator de empacotamento), os seus
interstícios são maiores.
A estrutura HC também apresenta interstícios octaédricos e tetraédri-
cos, conforme ilustra a figura 7.8. Como vimos em capítulos anteriores, as
estruturas CFC e HC são muito parecidas. Na estrutura HC, à exemplo da
estrutura CFC, os interstícios octaédricos são maiores que os tetraédricos.
Figura 7.7 — Interstícios na estrutura CCC: (a) interstício octaédrico e
(b) interstício tetraédrico (segundo C. Barret e T.B. Massalski).
DEFEITOS PUNTIFORMES... 113

===== página 112 =====
Os átomos intersticiais causam grande distorção na rede cristalina. Eles
causam acentuadas expansão no parâmetro de rede. O seu efeito nas proprie-
dades mecânicas é também muito maior que o efeito dos átomos substitucio-
nais, para a mesma concentração.
As soluções sólidas intersticiais são em geral mais diluídas que as solu-
ções sólidas substitucionais. Raramente são encontradas soluções sólidas
com mais de 10% (em átomos) de soluto intersticial.
A tabela 7.2 apresenta os principais elementos de liga do ferro. As
diferentes solubilidades apresentadas podem ser entendidas com o auxílio das
regras de Hume-Rothery.
Tabela 7.2 — Principais elementos de liga do aço (ferro).
As concentrações são dadas em % em peso.
Elemento
Raio atômico
(Å)
Estrutura
Peso atômico
(g)
Solubilidade máxima (%)
em Fe α (CCC) em Fe γ (CFC)
Tipo de
Solução
Sólida
Fe 1,26 CCC/CFC 55,85 — — Intersticial
C 0,77 C. Diam. 12,01 0,02 2,06 Intersticial
N 0,75 Complexa 14,01 0,1 2,8 Substitucional
Mn 1,26 CFC 54,94 3,5 100 Substitucional
Si 1,11 C. Diam. 28,09 14,5 2,15 Substitucional
Cr 1,27 CCC 52,00 100 12,5 Substitucional
Ni 1,24 CFC 58,71 8,0 100 Substitucional
Mo 1,39 CCC 95,94 37,5 1,6 Substitucional
W 1,39 CCC 183,85 33 3,2 Substitucional
Nb 1,46 CCC 92,91 1,8 1,4 Substitucional
Ti 1,47 HC/CCC 47,90 7,0 0,65 Substitucional
Cu 1,28 CFC 63,54 2,1 8,5 Substitucional
As soluções sólidas e compostos ordenados são relativamente freqüen-
tes nas ligas metálicas. Neste caso, os átomos ocupam posições preferenciais
no reticulado cristalino. Um exemplo típico é a liga 50% Cu-50% Zn. Esta
liga forma uma fase com estrutura CCC, denominada β′, em que os átomos
de cobre ocupam a posição central da célula (1/2, 1/2, 1/2) e os átomos de
zinco ocupam as posições dos vértices da célula. Outro exemplo é o do
composto intermetálico Cu3Au. Neste caso, a estrutura é CFC. Os átomos de
cobre ocupam as posições do centro da face e os átomos de ouro ocupam as
posições dos vértices da célula. Conforme já foi mencionado, em geral, as
114 CAPÍTULO 7

===== página 113 =====
fases ordenadas são estáveis abaixo de uma determinada temperatura, deno-
minada temperatura crítica. Acima da temperatura crítica elas se tornam de-
sordenadas, mantendo a cristalinidade.
Defeitos puntiformes em sólidos iônicos
Os compostos iônicos (materiais cerâmicos) podem ser classificados em
duas classes: compostos estequiométricos e compostos não estequiométricos
ou com estruturas defeituosas. Um exemplo típico de composto estequiomé-
trico é o NaCl. Por outro lado, grande parte dos óxidos não apresenta estequi-
ometria definida. Os tipos de defeitos puntiformes nas duas classes de com-
postos são ligeiramente diferentes.
Os principais tipos de defeitos puntiformes nos compostos estequiomé-
tricos são: lacuna catiônica, lacuna aniônica e cátion em posição intersticial.
Estes três tipos de defeito são mostrados na figura 7.9.
No caso de sólidos iônicos, as posições atômicas são ocupadas por íons
e a neutralidade elétrica do composto deve ser mantida. Observe como isto
ocorre nos chamados defeitos de Schottky e de Frenkel, na figura 7.10.
Repare que a formação de um defeito de Schottky ou de Frenkel não
altera a relação cátion/ânion. Em outras palavras, o material ou composto é
Figura 7.8 — Interstícios na estrutura HC: (a) interstício octaédrico e
(b) interstício tetraédrico (segundo C. Barret e T.B. Massalski).
DEFEITOS PUNTIFORMES... 115

===== página 114 =====
Figura 7.9 — Representação esquemática de lacuna catiônica,
lacuna aniônica e cátion em posição intersticial (segundo W.D. Callister, Jr.).
Figura 7.10 — Representação esquemática dos defeitos de Schottky e de
Frenkel em um sólido iônico (segundo W.D. Callister, Jr.).
116 CAPÍTULO 7

===== página 115 =====
dito ser estequiométrico. Em geral, é mais provável que se formem mais
defeitos de Schottky do que de Frenkel, pois são poucas as estruturas que
apresentam interstícios suficientemente grandes para dissolver cátions sem
distorcer consideravelmente a rede.
Os compostos não estequiométricos ocorrem em certos materiais cerâ-
micos que apresentam dois estados de valência.Um exemplo típico é o óxido
de ferro denominado wustita (Fe <1O). A wustita tem estrutura CFC do tipo
NaCl, com os cátions de ferro ocupando as posições do sódio e os ânions de
oxigênio ocupando as posições do cloro. Na wustita existe um certo número
de íons férricos de acordo com o equilíbrio representado pela reação
Fe
++
= Fe
+++
+ e
-
. A neutralidade elétrica é mantida pela presença de vazios
catiônicos ( ). Para cada dois íons Fe
+++
deve existir um vazio catiônico:
3Fe
++
= 2Fe
+++
+ , conforme mostra a figura 7.11.
Fe
2+
O
2-
Fe
2+
O2- Fe
2+
O2- Fe
3+
O
2-
Fe
2+
O
2-
Fe
2+
O
2-
O
2-
Fe
2+
O
2-
Fe
2+
O
2-
Fe
3+
O
2-
Fe
2+
O
2-
Fe
2+
O
2-
Fe
2+
O2- Fe
2+
O
2-
Fe
3+
O
2-
Fe
2+
O
2-
Fe
2+
O2- Fe
2+
O
2-
O
2-
Fe
2+
O2- Fe
2+
O
2-
Fe2+ O 2- Fe3+ O 2- Fe2+ O 2- Fe2+
Figura 7.11 — Representação esquemática mostrando a presença de
lacunas catiônicas e a manutenção da neutralidade elétrica.
A presença de defeitos (e impurezas) altera muitas propriedades e ca-
racterísticas do material. No caso wustita são alteradas também as caracterís-
ticas que dependem da mobilidade atômica (iônica) tais como sinterabilida-
de, cinética de redução do óxido e outras propriedades, como mostra a tabe-
la 7.3.
DEFEITOS PUNTIFORMES... 117

===== página 116 =====
Tabela 7.3 — Influência da estequiometria no parâmetro de rede e na
densidade da wustita.
Composição Parâmetro de rede (Å) Densidade (g/cm3
)
Fe 0,91O 4,282 5,613
Fe 0,92O 4,285 5,624
Fe 0,93O 4,292 5,658
Fe 0,945O 4,301 5,728
As impurezas nos sólidos cristalinos iônicos podem formar tanto solu-
ções sólidas intersticiais como soluções sólidas substitucionais, conforme
ilustra a figura 7.12. Para que tenha solubilidade apreciável, o átomo estra-
nho, de impureza ou adicionado intencionalmente, deve ser similar em tama-
nho e em valência ao átomo que está sendo substituído.
Os defeitos e as impurezas modificam bastante as propriedades ópticas
dos sólidos iônicos e em particular a cor. Isto será discutido no capítulo
referente à propriedades ópticas dos materiais.
Figura 7.12 — Representação esquemática de impurezas intersticiais e
substitucional em sólido iônico (segundo W.D. Callister, Jr.).
118 CAPÍTULO 7

===== página 117 =====
Exercícios
1. Calcule a concentração de lacunas (em % de posições da rede) para o
alumínio (H f = 0,76 eV) a 600°C, 200°C e 25°C. O valor da constante de
Boltzmann é k = 8,614 ⋅ 10
−5
eV/K.
2. Qual a relação entre a concentração de lacunas no alumínio (H f = 0,76 eV)
e no cobre (H f = 1,2 eV) a 600°C.
3. Apresente uma curva de ponto de fusão versus energia de formação de
lacunas para os metais. Valores recentes de energia de formação de lacunas
podem ser obtidos no livro Diffusion in solids, Paul G. Shewmon, Second
edition, TMS, Warrendale, 1989.
4. Calcule a relação entre o número de lacunas (H f = 1,2 eV) e o número de
intersticiais (H f = 4 eV) para o cobre a 1000°C.
5. A estrutura CCC, com fator de empacotamento 0,68, é menos compacta
que a estrutura CFC, que tem fator de empacotamento 0,74. No entanto, o
carbono tem maior solubilidade na austenita (ferro γ; CFC) do que na ferrita
(ferro α; CCC). Justifique.
6. O nitrogênio tem maior solubilidade que o carbono na austenita e na
ferrita. Justifique.
7. Deduza a razão
r
⁄R entre o raio máximo possível dos intersticiais (r) e o
raio dos átomos da rede (R) para os interstícios tetraédricos e octaédricos das
estruturas CFC, CCC e HC.
8. O Cr, Nb, Mo e W têm maior solubilidade na ferrita do que na austenita.
Justifique.
9. A solubilidade do Cr na ferrita é maior que as solubilidades do Nb, Mo ou
W na mesma. Justifique.
10. O Mn, Ni e Cu têm maior solubilidade na austenita do que na ferrita.
Justifique.
11. As solubilidades do Mn e do Ni são maiores que a solubilidade do Cu na
austenita. Justifique.
12. Como você espera que varie a solubilidade com a temperatura no estado
sólido?
13. Os seguintes sistemas binários apresentam solubilidade completa (100%):
Ag-Au; Ag-Pd; Ag-Pt; Au-Cu; Au-Ni; Au-Pd; Au-Pt; Cu-Ni; Cu-Pd; Cu-Pt;
Ni-Pd; Ni-Pt e Pd-Pt. Os seguintes sistemas binários apresentam solubilidade
limitada (<100%): Ag-Al; Ag-Cu; Ag-Ni; Ag-Pb; Au-Th; Cu-Pb; Ni-Pb; Pb-
DEFEITOS PUNTIFORMES... 119

===== página 118 =====
Pd e Pb-Pt. Todos os elementos mencionados têm estrutura CFC. Justifique
os comportamentos de solubilidade nos diversos sistemas com auxílio das
regras de Hume-Rothery. Retire de uma boa tabela periódica os dados que
necessitar.
14. Como você justifica que fases ordenadas em temperaturas baixas se tor-
nem desordenadas em temperaturas mais altas?
15. Justifique a influência da estequiometria no parâmetro de rede e na densi-
dade da wustita (tabela 7.3).
Bibliografia consultada
MARC A. MEYERS & KRISHAN K. CHAWLA; Princípios de metalurgia mecâni-
ca, Editora Edgard Blücher Ltda., São Paulo, 1982.
CHARLES BARRET & T. B. MASSALSKI; Structure of metals, 3rd revised edition,
Pergamon Press, Oxford, 1993.
WILLIAM D. CALLISTER, Jr.; Materials science and engineering, Third edition,
John Wiley & Sons, New York, 1994.
120 CAPÍTULO 7

===== página 119 =====
