Repository: neiltonrj1/PETROPASS

File: ferramentas/referencia/livro-Materiais-de-Engenharia.txt (part 5 of 12)
Difusão no Estado Sólido
Processos termicamente ativados
Numerosos fenômenos em ciência dos materiais ocorrem mais rapida-
mente quando a temperatura é aumentada. Em muitos casos, a dependência
da velocidade de reação ou transformação (V) segue uma equação do tipo
Arrhenius (1859-1927):
V = c exp



−Q
RT



onde:
V é a velocidade da reação ou transformação;
c é uma constante;
Q é a energia de ativação;
R é a constante dos gases e
T é a temperatura absoluta.
A equação de Arrhenius é uma equação empírica, que descreve a velo-
cidade de uma reação ou transformação em função da temperatura e da
barreira de energia que se opõe à reação. A energia de ativação é a altura da
barreira de energia que se opõe à ocorrência da reação ou transformação e
deve ser vencida (nos processos termicamente ativados) por excitação térmi-
ca. A figura 8.1 (a) representa esquematicamente um processo termicamente
ativado. Note que o estado 2 é mais estável que o estado 1, ou seja, o estado 2
tem energia mais baixa. Todavia, a passagem do estado 1 para o estado 2
exige que a barreira energética Q seja superada. A figura 8.1 (b) apresenta
uma representação gráfica típica da equação de Arrhenius. Por meio da deter-
8
121

===== página 120 =====
minação da declividade da reta pode-se determinar a energia de ativação do
processo.
Quando uma reação ou transformação compreende uma sucessão de
etapas, a etapa controladora é a etapa mais lenta.
A difusão no estado sólido, tema deste capítulo, é um exemplo típico de
fenômeno termicamente ativado.
Mecanismos de difusão em
metais puros e soluções sólidas
Os átomos de um metal puro não estão em repouso. Conforme destaca
Corrêa da Silva (Engenheiro Metalurgista, Ex-Professor da EPUSP e um dos
principais nomes na área de difusão): “À primeira vista poderia parecer que a
mudança de posição de um átomo no reticulado cristalino de um metal sólido
devesse ser um fenômeno relativamente pouco freqüente, uma vez que a um
corpo sólido se associa geralmente a idéia de rigidez e de ausência de movi-
mento das partículas elementares de que é composto”. A realidade é entretan-
to bastante diferente. Acima de 0 K, os átomos vibram em torno das suas
posições de equilíbrio no reticulado e, além disto, trocam freqüentemente de
posição entre si. Este último fenômeno é denominado autodifusão.
Figura 8.1 — (a) Representação esquemática de um processo
termicamente ativado. (b) Apresentação da equação de
Arrhenius em escalas convenientes.
122 CAPÍTULO 8

===== página 121 =====
Os metais com estruturas cristalinas CFC e HC, próximos dos seus
pontos de fusão, vibram com uma freqüência, denominada freqüência de
Debye, da ordem de 10
13
a 10
14
s
-1
. Por outro lado, cada átomo muda de
posição 100 milhões de vezes em um segundo. Portanto, mesmo próximo do
ponto de fusão, os átomos passam a maior parte do tempo oscilando ao redor
de suas posições de equilíbrio no cristal.
A figura 8.2 apresenta vários mecanismos possíveis de autodifusão. Um
primeiro mecanismos seria a troca de lugar com o átomo vizinho. Uma
segunda possibilidade é o mecanismo do anel. Estes dois mecanismos exi-
gem movimento coordenado de átomos e são bastante improváveis de acon-
tecer. Uma terceira possibilidade seria o átomo da rede tentar “passar” entre
os átomos da rede, numa espécie de difusão intersticial. Isto também é bas-
tante improvável. O mecanismo mais provável de autodifusão é a troca de
lugar com lacunas.
O mecanismo de troca de lugar com lacunas também parece ser o mais
provável para explicar a movimentação atômica nas soluções sólidas substi-
tucionais, conforme ilustra a figura 8.3.
No caso das soluções sólidas intersticiais, a passagem do átomo intersti-
cial entre os átomos da rede é muito mais provável do que nos casos anterio-
res. Nós veremos posteriormente que a difusão de átomos intersticiais é
muito mais rápida que a difusão de átomos substitucionais, para o mesmo
metal base. O mecanismo de difusão intersticial é apresentado na figura 8.4.
Além dos mecanismos descritos, existe a possibilidade de difusão ao
longo dos defeitos cristalinos tais como: superfície externa do cristal, contor-
nos de grãos e defeitos lineares. A contribuição destes defeitos para o proces-
Figura 8.2 — Mecanismos de difusão em um metal.
DIFUSÃO NO ESTADO SÓLIDO 123

===== página 122 =====
so global só é importante em algumas situações, uma vez que eles ocupam
um volume relativamente pequeno do cristal. A figura 8.5 representa esque-
maticamente a difusão na superfície externa, ao longo dos contornos de grãos
e no volume (no interior dos grãos).
As equações de difusão
Em 1855, o austríaco Adolf Fick tratou matematicamente a difusão de
maneira praticamente definitiva. Este tratamento pode ser resumido na forma
de duas leis de Fick.
O fluxo (J, em kg/m2s) de matéria (M, em kg) que se difunde através de
uma unidade de área (A, em m2 ) na unidade de tempo (t, em s) é definido
como:
J =
M
At
; ou na forma diferencial como J =
1
A



dM
dt



.
Figura 8.3 — Mecanismo de difusão em uma solução sólida
por troca de lugar com lacunas.
124 CAPÍTULO 8

===== página 123 =====
Figura 8.4 — Mecanismo de difusão intersticial.
Figura 8.5 — Representação esquemática da difusão
no reticulado e ao longo de defeitos.
DIFUSÃO NO ESTADO SÓLIDO 125

===== página 124 =====
Esta equação vale para condições estacionárias. Isto é, ela vale para
condições em que o gradiente de concentração dentro da placa de área A não
se altera com o tempo.
Na figura 8.6 é apresentada uma placa metálica que está sendo atraves-
sada por um gás. Isto pode realmente acontecer. Por exemplo, a purificação
do hidrogênio é feita por meio da difusão do mesmo através de uma lâmina
de paládio. O paládio (Pd) tem estrutura CFC, raio atômico 1,376 Å e é um
metal muito caro (4000 US$/kg). O hidrogênio é um átomo muito pequeno
(raio atômico 0,46 Å) e se difunde relativamente rápido nos metais.
A primeira lei de Fick define o fluxo J x através da placa como sendo:
Jx = −D



dC
dx



O gradiente de concentração dC/dx é neste caso igual a
CA − C B
X A − X B
A constante de proporcionalidade D é denominada coeficiente de difusão e
sua unidade é m
2
/s.
Na maioria dos casos, a difusão não ocorre em condições estacionárias
mas sim em condições transitórias. Em outras palavras, o perfil de concentra-
ção não é constante e varia com o tempo, conforme ilustra a figura 8.7.
Para as condições da figura 8.7, vale a seguinte equação:
∂C
∂t
=
∂
∂x
(D
∂C
∂x
)
Se considerarmos o coeficiente de difusão D independente da composi-
ção, a expressão acima se transforma em:
∂C
∂t
= D



∂
2
C
∂x
2



A equação acima é conhecida como segunda lei de Fick.
126 CAPÍTULO 8

===== página 125 =====
Figura 8.6 — (a) Difusão em estado estacionário através de
uma placa. (b) Perfil linear de concentração na placa.
Figura 8.7 — Perfis de concentração para condições transitórias.
DIFUSÃO NO ESTADO SÓLIDO 127

===== página 126 =====
Algumas soluções da segunda lei de Fick
Obter soluções para a equação diferencial da segunda lei de Fick signi-
fica obter funções que relacionem a composição em função da distância e do
tempo para uma dada temperatura. Estas soluções são obtidas a partir da
fixação de condições de contorno e do conhecimento do significado físico
das condições de contorno fixadas.
Em seguida, discutiremos uma solução importante da segunda lei de
Fick: o caso de difusão em um sólido semi-infinito. Neste caso, uma segunda
espécie se difundirá em um sólido e a concentração desta segunda espécie na
interface (CS) será mantida constante. Este é o caso, por exemplo, de cemen-
tação (aumento do teor de carbono) de uma camada superficial de uma peça
de aço (por exemplo, uma engrenagem) para torná-la mais dura e resistente
ao desgaste. Uma maneira de manter a concentração da espécie que vai se
difundir (carbono, no caso da cementação) aproximadamente constante na
interface é manter a pressão parcial do gás cementante constante. As seguin-
tes condições de contorno ou hipóteses devem ser assumidas neste caso:
Figura 8.8 — Condições de contorno para difusão em um sólido
semi-infinito (segundo J.H. Brophy, R.M. Rose e J. Wulf).
128 CAPÍTULO 8

===== página 127 =====
1. Para t = 0, C = C 0 para ∞ ≥ x ≥ 0;
2. Para t > 0, C = C S na posição x = 0 e C = C 0 para x = ◊.
Estas condições de contorno estão representadas na figura 8.8.
A aplicação das condições de contornos mencionadas leva à seguinte
solução:
C x − C0
CS − C0
= 1 − erf



x
2√Dt



onde erf



x
2√Dt



é a integral normalizada de probabilidade ou
função de erro de Gauss.
A função de erro de Gauss é definida como:
erf(z) =
2
√π
∫ e
−y
2
dy
0
z
onde
x
2√Dt
é a variável z.
Quando C 0 e C s são conhecidos e além disto o coeficiente de difusão D,
que é função da temperatura, também é conhecido, C x deve ser uma função
de x√Dt . Por exemplo, se desejarmos dobrar a espessura da camada cementa-
da, o tempo deve ser 4 vezes maior.
Os valores da função de erro de Gauss são tabelados e podem ser
facilmente encontrados (vide tabela 8.1).
Uma situação freqüente e muito importante em ciência dos materiais é
aquela em que uma liga metálica tem sua região superficial empobrecida em
um elemento de liga durante o recozimento em altas temperaturas. Um exem-
plo clássico é a descarbonetação da superfície de peças de aço. Outro exem-
plo é a dezincificação (perda de zinco) dos latões. Nestes casos, a solução da
segunda lei de Fick é muito parecida com a solução discutida acima. A
figura 8.9 apresenta os perfis de concentração correspondentes.
Repare que, também neste caso a concentração na interface é mantida
constante. A solução é dada abaixo:
(C x − C S) = (C0 − C S) ⋅ erf



x
2√Dt



DIFUSÃO NO ESTADO SÓLIDO 129

===== página 128 =====
z erf (z) z erf (z)
0 0 0,85 0,7707
0,025 0,0282 0,90 0,7969
0,05 0,0564 0,95 0,8209
0,10 0,1125 1,0 0,8427
0,15 0,1680 1,1 0,8802
0,20 0,2227 1,2 0,9103
0,25 0,2763 1,3 0,9340
0,30 0,3286 1,4 0,9523
0,35 0,3794 1,5 0,9661
0,40 0,4284 1,6 0,9763
0,45 0,4755 1,7 0,9838
0,50 0,5205 1,8 0,9891
0,55 0,5633 1,9 0,9928
0,60 0,6039 2,0 0,9953
0,65 0,6420 2,2 0,9981
0,70 0,6778 2,4 0,9993
0,75 0,7112 2,6 0,9998
0,80 0,7421 2,8 0,9999
Tabela 8.1 — Tabulação da função de erro de Gauss.
Figura 8.9 — Variação da concentração
com a distância na descarbonetação.
130 CAPÍTULO 8

===== página 129 =====
Uma terceira solução para a segunda lei de Fick é a chamada solução
para um filme fino. Suponha uma barra longa de um metal puro e que na sua
secção reta foi depositado um filme fino de espessura b. Este filme contém
uma concentração C 0 do soluto que vai se difundir na barra. O produto bC 0
pode ser substituído pela quantidade total de átomos do soluto que vai se
difundir. Agora, imagine que uma outra barra do mesmo metal puro e com a
mesma secção é unida à barra que contém o filme na sua extremidade. Desta
maneira, fizemos um “sanduíche” com o filme. O soluto vai se difundir nas
duas barras. Esta experiência está esquematizada na figura 8.10.
Suponha que a origem seja fixada no filme. A concentração de soluto
em função da posição x e do tempo t é dada pela fórmula:
C(x,t) =
bCo
2√πDt
exp



−x
2
4Dt



No exemplo acima, o filme poderia ser do mesmo metal das barras.
Neste caso, o filme poderia ser de um isótopo do metal da barra. Desta
maneira, ele poderia ser detectado pela sua radioatividade. Este tipo de expe-
rimento é muito utilizado para se determinar coeficientes de difusão e é
Figura 8.10 — Ilustração esquemática do princípio
de difusão de traçadores radioativos (segundo A.G. Guy).
DIFUSÃO NO ESTADO SÓLIDO 131

===== página 130 =====
denominado método do traçador radioativo. Além disto, a solução anterior
tem bastante aplicação em metalurgia. Por exemplo, após solidificação, as
ligas metálicas apresentam heterogeneidades de composição, denominadas
segregação. Estas segregações são indesejáveis e devem ser diminuídas por
difusão em um tratamento térmicos denominado de homogeneização. Os
tempos e temperaturas necessários podem ser estimados com o auxílio da
solução do filme fino.
O coeficiente de difusão
O coeficiente de difusão ou difusividade D da maioria dos materiais
obedece a equação de Arrhenius:
D = D o exp



−Q
RT



onde
D 0 é o fator pré-exponencial independente da temperatura (m
2
/s);
Q é a energia de ativação para difusão (J/mol; cal/mol ou eV/átomo);
R é a constante dos gases (8,31 J/mol K; 1,987 cal/mol K ou
8,62 10
-5
eV/átomo) e
T é a temperatura absoluta (K).
Próximo do ponto de fusão, a maioria dos metais com estrutura CFC ou
HC apresenta coeficiente de autodifusão por volta de 10
-8
cm
2
/s. A tabela 8.2
apresenta coeficientes de autodifusão para alguns metais. De uma maneira
geral, a difusão nas estruturas mais compactas como a CFC e a HC é mais
lenta que a difusão nas estruturas menos compactas como a CCC. Além
disto, a difusão de átomos intersticiais é muito mais rápida do que a difusão
de átomos substitucionais.
É interessante observar que em alguns metais não cúbicos, o coeficiente
de difusão perpendicular ao eixo c (D⊥) é diferente do coeficiente de difusão
paralelo ao eixo c (D//). Em outras palavras, em metais não cúbicos a difusi-
vidade não é isotrópica, conforme ilustra a tabela 8.3.
132 CAPÍTULO 8

===== página 131 =====
Tabela 8.3 —Anisotropia da difusividade em metais não cúbicos (vide texto)
Metal Estrut.
D 0 ||
cm2/s
D 0⊥
cm2/s
Q||
kJ/mol
Q⊥
kJ/mol
D⊥/D||
T = 0,8 T m
Be hc 0,52 0,68 157 171 0,31
Cd hc 0,18 0,12 82,0 78,1 1,8
α-Hf hc 0,28 0,86 349 370 0,87
Mg hc 1,5 1,0 136 135 0,78
Ti hc 0,4 0,4 95,5 95,8 0,92
Sb hex. 0,1 56 149 201 0,098
Sn tcc 10,7 7,7 105 107 0,40
Zn hc 0,18 0,13 96,4 91,6 2,05
N.L. Peterson, Jnl. Nucl. Matl., 69&70 (1979) 3-37.
Elemento
que se
difunde
Reticulado
base
D 0
cm
2
/s
Q
kJ/mol
D = D0 ⋅ exp



−Q
RT



20 °C
cm2 /s
800 °C
cm2 /s
H α-Fe 0,002 12,14 10
−5
10
−3
H γ-Fe 0,0067 10−10 10−4
C α-Fe 0,0079 75,78 10
−17
10
−5
C γ-Fe 0,21 141,52 10−27 10−8
Fe α-Fe 5,8 250,0 10
−46
10
−12
Fe γ-Fe 0,58 284,30 10−53 10−14
Ni Cu 0,001 148,64 — —
Cu Ni 65 ⋅ 10
−6 124,77 — —
W W 594,55
Tabela 8.2 — Coeficientes de difusão de alguns sistemas.
DIFUSÃO NO ESTADO SÓLIDO 133

===== página 132 =====
O coeficiente de difusão no reticulado, também denominado coeficiente
de difusão no volume, é menor que o coeficiente de difusão ao longo de
contornos de grãos, que por sua vez, é menor que o coeficiente de difusão na
superfície externa do cristal. Este comportamento é apresentado na figura
8.11, para a difusão do tório no tungstênio. O fato da difusividade ao longo
de defeitos cristalinos ser maior que a difusividade na rede é explicada em
termos da maior disponibilidade de espaço para a movimentação atômica nas
vizinhanças dos defeitos. As energias de ativação para difusão no volume,
nos contornos de grãos e na superfície externa estão geralmente na proporção
4:3:2 ou na proporção 4:2:1. Normalmente, a difusão ao longo de defeitos
cristalinos só é significativa em situações em que a difusão no volume é
muito lenta. Isto pode ocorrer em temperaturas mais baixas, quando a difusão
no volume é desprezível.
O coeficiente de difusão depende também da composição da liga. Por
exemplo, suponha uma liga cobre-níquel (os dois elementos formam soluções
sólidas para qualquer concentração). O coeficiente de difusão do cobre na
liga ou do níquel na liga depende da composição da liga.
Figura 8.11 — Coeficientes de difusão do tório no tungstênio.
134 CAPÍTULO 8

===== página 133 =====
O efeito Kirkendall
Em 1947, nos EUA, os pesquisadores A. D. Smigelskas e E. O. Kirken-
dall realizaram uma experiência muito interessante. Eles prepararam um par
de difusão conforme ilustra a figura 8.12.
Sobre uma barra de latão, eles depositaram cobre eletrolítico (cobre
puro). Para marcar a posição inicial da interface latão/cobre eles utilizaram
fios (inertes) muito finos de molibdênio. Em seguida, eles colocaram o par de
difusão em um forno a 834°C, permitindo que a difusão ocorresse por deze-
nas de horas. Ao retirar o par do forno e medir, com auxílio de um microscó-
pio óptico, a distância entre os marcadores da face superior e os da face
inferior, eles constataram que as duas haviam se aproximado! Esta aproxima-
ção era tanto maior, quanto mais longo era o tempo que o par permanecia no
forno. A explicação para isto, é que os átomos de zinco se difundem ( por
troca de lugar com lacunas) no cobre muito mais rapidamente que os átomos
de cobre. Em outras palavras, os átomos de zinco do latão estão deixando a
barra de latão mais rápido e em maior quantidade do que átomos de cobre da
camada externa estão penetrando no latão. Por esta razão, o latão se “enco-
lhe”. Este experimento, além de provar que o mecanismo de difusão predo-
minante é o de troca de lugar com lacunas, revolucionou as idéias que se
tinha na época sobre difusão e mostrou que o fenômeno era mais complexo
do que se imaginava, conforme palavras de Corrêa da Silva, que viveu e
Figura 8.12 — Secção do par de difusão usado por Smigelskas e Kirkendall.
DIFUSÃO NO ESTADO SÓLIDO 135

===== página 134 =====
participou ativamente das pesquisas sobre difusão nesta época. (Leia mais
sobre o efeito Kirkendall no Transactions A.I.M.E., vol. 171, p. 130, 1947).
Vamos detalhar um pouco mais este assunto utilizando um par de difu-
são ouro/níquel, conforme ilustra a figura 8.13.
Após recozimento a 900°C, o níquel se difunde no ouro e o ouro se
difunde no níquel, estabelecendo o perfil de concentração mostrado na figura.
O ouro se difunde no níquel mais rapidamente que o níquel no ouro. Isto
causa um deslocamento relativo dos marcadores. A interface dos marcadores
é chamada interface de Kirkendall. Uma outra interface é a de Matano, em
homenagem ao pesquisador japonês C. Matano (Proceedings of the Physical
and Mathematical Society of Japan, vol. 15, p. 405, 1933). A interface de
Matano é definida no diagrama concentração versus distância e ela se locali-
za na posição em que as áreas A1 e A2 são iguais. Do exposto pode-se
concluir que existe um coeficiente de difusão do níquel no ouro (DNi) e um
coeficiente de difusão do ouro no níquel (DAu). É possível definir um coefici-
ente de difusão clássico ou da liga ou ainda coeficiente de interdifusão (D)
em função dos coeficientes de difusão intrínsecos como sendo:
D = XAu DNi + XNi DAu
Figura 8.13 — Ilustração do efeito Kirkendall para um par de difusão Au/Ni
(segundo W.D. Callister, Jr.).
136 CAPÍTULO 8

===== página 135 =====
onde
XNi é a fração molar de níquel e
XAu é a fração molar de ouro.
A equação anterior é conhecida como equação de Darken, em homena-
gem ao pesquisador americano L. Darken, que a propôs em 1948.
Finalmente, é interessante mencionar que quando um dos coeficientes
de difusão é muito maior que o outro, aparecem vazios (devido ao acúmulo
de lacunas) em um dos lados do par de difusão. Estes pequenos vazios são
denominados porosidade de Kirkendall.
Difusão em não metais
A difusão em sólidos cerâmicos também ocorre. Por exemplo, a perme-
ação de vidros pelo gás hélio é bastante conhecida.
A difusão nos compostos estequiométricos, como o NaCl, apresenta
algumas complicações adicionais, em comparação com os metais e ligas. Por
exemplo, se a difusão ocorre pela troca de posição entre um cátion de sódio e
um ânion de cloro, os dois íons ficarão circundados por íons de mesmo sinal.
Isto aumenta consideravelmente a energia eletrostática local e este tipo de
difusão na realidade não ocorre. Para que a difusão ocorra em um sólido
iônico estequiométrico e a neutralidade elétrica seja mantida, dois tipos de
defeitos de sinais opostos devem ser criados. Por exemplo, se uma lacuna
aniônica e uma lacuna catiônica são criadas simultaneamente, a neutralidade
elétrica é preservada e a difusão é facilitada.
Nos compostos iônicos não estequiométricos tais como óxidos semi-
condutores (exemplos CoO, NiO, TiO 2, Nb 2O 5, FeO e Fe 3O 4), a concentra-
ção de defeitos está relacionada com estequiometria e com a difusividade. A
tabela 8.4 apresenta coeficientes de difusão (ou difusividades) para alguns
cristais não metálicos.
A difusão em polímeros pode ser dividida em duas grandes classes. A
primeira envolve somente moléculas da cadeia longa ou macromolécula. Esta
classe de difusão é que é responsável pelas transformações estruturais que
ocorrem durante a cristalização, o recozimento e a trefilação de fibras. A
segunda classe de difusão é a difusão de uma pequena molécula em um
polímero. Esta classe é denominada difusão penetrante. Este é, por exemplo,
o caso da permeação de um polímero por um penetrante gasoso. Neste caso,
DIFUSÃO NO ESTADO SÓLIDO 137

===== página 136 =====
a estrutura do polímero praticamente não é afetada e as moléculas do gás se
difundem de acordo com as leis de Fick e com um valor constante de coefici-
ente de difusão.
Difusão em líquidos
A disponibilidade de dados experimentais sobre difusão no estado líqui-
do é muito pequena. Existem pelo menos duas razões para isto: a falta de
conhecimento da estrutura dos líquidos e a ocorrência de convecção natural
dificulta a determinação dos coeficientes de difusão. Por outro lado, é espera-
do que a difusão no estado líquido seja algumas ordens de grandeza mais
rápida que no estado sólido.
Os coeficientes de difusão nos líquidos também são habitualmente
apresentados na forma de uma equação de Arrhenius. A despeito das diferen-
Íon que se difunde
Cristal em que a
difusão ocorre
D0
m
2
s
-1
Q
J mol
-1
Ag
+
α-Cu 2S 38 × 10
-9 19.100
Cu
+
α-Ag 2S 12 × 10
-9 13.300
Ag
+
α-Cu 2Te 2,4 × 10
-4 87.300
Cu
+
α-AgI 16 × 10
-9 9.420
Li
+
α-AgI 50 × 10 -9 19.100
Se
- -
α-Ag 2S 17 × 10 -9 83.850
Pb
++
PbCl 2 7,8 × 10 -4 150.000
Pb
++
PbI2 10,6 × 10 -4 126.000
O
- -
Fe 2O 3 1 × 10 +7 611.000
Fe
+++
Fe 2O 3 4 × 10 +1 469.000
Co
++
CoO 2,15 × 10
-7 144.000
Ni
++
NiO 1,83 × 10
-7 192.000
O
- -
NiO 1,0 × 10
-9 226.000
Cr
+++
Cr 2O 3 1,37 × 10
-5 256.000
Tabela 8.4 — Difusividades em alguns cristais não metálicos.
138 CAPÍTULO 8

===== página 137 =====
ças entre os vários líquidos metálicos, seus coeficientes de difusão (D) apre-
sentam valores numa faixa relativamente estreita: de 10
-8
até 10
-9
m
2
/s. As
energias de ativação para difusão (Q) apresentam valores na faixa de 4 até 16
kJ/mol. Em solventes aquosos e orgânicos apresentam coeficiente de difusão
da ordem de 10
-9
m
2
/s.
Difusão em gases
A difusão nos gases é ainda mais rápida que a difusão nos líquidos. Os
coeficientes de difusão nos gases estão geralmente na faixa entre 10-5 e
10
-3
m
2
/s.
Com base na teoria cinética dos gases é possível deduzir expressões
para o coeficiente de difusão. Por exemplo, para a autodifusão de átomos
esféricos em um gás A puro pode-se deduzir a expressão:
D AA =
2
3



k
3
π
3
m A



1⁄2



T
3⁄2
Pd
2



onde:
k é a constante de Boltzmann;
d é o diâmetro molecular;
m A é a massa molecular de A;
P é a pressão e
T é a temperatura.
Expressão similar pode ser deduzida com auxílio da teoria cinética dos
gases para a interdifusão de espécies esféricas A e B, com tamanhos diferen-
tes.
DIFUSÃO NO ESTADO SÓLIDO 139

===== página 138 =====
Exercícios
1. Uma barra de cobre foi endurecida por deformação a frio (encruamento).
O tempo necessário (em segundos) para se amaciar de 50% o cobre deforma-
do (com o grau de encruamento empregado) é dado por:
t = 10
−12
exp



30000
RT



; R = 1,987 cal/mol K
Pergunta-se:
a) Quanto tempo o cobre levará para se amaciar de 50% a 1000°C?
b) Se o cobre for deixado na temperatura ambiente, quanto tempo será neces-
sário para ele amolecer de 50%?
2. O tempo que decorre antes que se obtenha qualquer evidência da reação
A → B foi determinado em função da temperatura:
Tempo Temperatura (°C)
77minutos e 50 segundos 327
13,8 segundos 427
0,316 segundo 527
1 milisegundo 727
Pergunta-se:
a) Qual é a energia de ativação desta reação?
b) Em que temperatura a reação começa após 1 minuto?
3. A purificação do hidrogênio é feita por meio da difusão através de uma
lâmina de paládio. Considere uma lâmina de 5 mm de espessura com área de
0,2 m
2
a 500°C. Considere o coeficiente de difusão do hidrogênio no paládio
a 500°C como sendo 10
-8
m
2
/s. As concentrações de hidrogênio nos dois
lados da lâmina são respectivamente: 2,4 e 0,6 kg/m
3
. Considere que o estado
estacionário foi atingido e calcule a quantidade de hidrogênio que passa pela
placa em 1 hora.
4. Os coeficientes de difusão do cobre no alumínio a 500 e a 600°C são
4,8 10
-14
e 5,3 10
-13
m
2
/s, respectivamente. Determine o tempo aproximado
que produza a 500°C o mesmo resultado de difusão (em termos de concentra-
140 CAPÍTULO 8

===== página 139 =====
ção de cobre em algum ponto dentro do alumínio) que um tratamento térmico
de 10 horas a 600°C.
5. Determine o tempo necessário para que um aço contendo 0,2% em peso de
carbono tenha, numa posição 2 mm abaixo da superfície, um teor de carbono
de 0,45%. Durante o tratamento de cementação realizado a 1000°C, o teor de
carbono na superfície foi mantido em 1,3%. O coeficiente de difusão do
carbono na austenita deste aço é dado pela expressão:
D = 10
−5
exp



−32400
RT



; (m
2
/s) ; R = 1,987 cal/mol K
6. Se um aço contendo 0,9% em peso de carbono for mantido 10 horas a
950°C em uma atmosfera descarbonetante que mantém a concentração de
carbono da superfície no valor 0,1%, a que profundidade o teor de carbono
será 0,8%? Use o coeficiente de difusão do carbono do problema anterior.
7. Considere um par de difusão constituído de cobre puro e de uma liga
cobre-níquel. O par é aquecido a 1000°C por 30 dias. A concentração de
níquel no cobre em uma posição distante 0,50 mm da interface inicial com a
liga é 10,0% em peso. Determine a composição original da liga. O coeficien-
te de difusão do níquel no cobre em m
2
/s é dado pela expressão:
D = 2,7 10
−4
exp



−236000
RT



; R = 8,31 J/mol K
8. Um par de difusão é preparado utilizando-se dois metais puros A e B. O
par é aquecido a 800°C por 20 horas. A concentração de B em A em uma
posição distante 5,0 mm da interface dentro do metal A é 2,5% em peso. Se
outro par de difusão idêntico for aquecido a 1000°C por 20 horas, calcule a
posição que a composição será 2,5% em peso de B. O coeficiente de difusão
de B em A é dado pela expressão abaixo:
D = 1,5 10
−4
exp



−125000
RT



; (m
2
/s) ; R = 8,31 J/mol K
DIFUSÃO NO ESTADO SÓLIDO 141

===== página 140 =====
9. Os coeficientes de difusão do carbono na ferrita (α) e na austenita (γ) são
dados por:
Dα = 0,0079 exp



−18100
RT



; (cm
2
/s) ; R = 1,987 cal/mol K
Dγ = 0,21 exp



−33800
RT



; (cm
2
/s) ; R = 1,987 cal/mol K
Compare a difusão do carbono na ferrita a 700°C com a difusão do carbono
na austenita a 750°C. Justifique os valores obtidos.
10. São dados os coeficientes de autodifusão do:
Ferro alfa: D = 2 10
−4
exp



−57500
RT



; (m
2
/s) ; R = 1,987 cal/mol K
Ferro gama: D = 5 10
−5
exp



−67900
RT



; (m
2
/s) ; R = 1,987 cal/mol K
Cobre: D = 7,8 10
−5
exp



−50400
RT



; (m
2
/s) ; R = 1,987 cal/mol K
Calcule, responda e justifique fisicamente:
a) a difusividade dos átomos de ferro é maior a 850 ou a 950°C?
b) a difusividade dos átomos de cobre é maior a 850 ou a 950°C?
c) a difusividade a 950°C é maior no cobre ou no ferro?
(Lembre-se que a temperatura de transformação α → γ do ferro é 910°C ).
142 CAPÍTULO 8

===== página 141 =====
Bibliografia consultada
PAUL G. SHEWMON; Diffusion in solids, second edition, TMS, Warrendale, USA,
1989.
D. R. POIRIER & G. H. GEIGER; Transport phenomena in materials processing,
TMS, Warrendale, USA, 1994.
LUIZ COELHO CORRÊA DA SILVA; Princípios básicos de metalurgia, Ponto 20:
Difusão, ABM, 1966.
LUIZ COELHO CORRÊA DA SILVA; Generalidades sôbre o fenômeno de difusão,
Boletim da Associação Brasileira de Metais (ABM), N
o
28, vol. 8, p. 235-250,
1952.
WILLIAM D. CALLISTER, Jr.; Materials science and engineering (Chapter 5:
Diffusion), Third edition, John Wiley, New York, 1994.
A. G. GUY; Ciência dos materiais (Tradução: José Roberto Gonçalves da Silva),
LTC/EDUSP, São Paulo, 1980.
JERE H. BROPHY; ROBERT M. ROSE & JOHN WULFF; Ciência dos materiais 2:
propriedades termodinâmicas (tradução: Juarez Távora Veado), Capítulo 4 (Ve-
locidades das reações) e Capítulo 5 (Difusão), Livros técnicos e científicos Edi-
tôra Ltda., Rio de Janeiro, 1972.
DIFUSÃO NO ESTADO SÓLIDO 143

===== página 142 =====
Defeitos de Linha (Discordâncias)
Introdução histórica ao conceito de discordância
A deformação plástica ou permanente de um cristal perfeito (isento de
defeitos cristalinos) pode ocorrer pelo deslocamento de planos de átomos em
relação aos planos paralelos adjacentes. Em princípio, o deslocamento do
plano deve ocorrer por meio do movimento simultâneo e cooperativo de
todos os átomos (do plano que está deslizando) de uma posição atômica de
equilíbrio para a posição vizinha, conforme ilustra a figura 9.1.
9
Figura 9.1 — Deformação plástica de um cristal perfeito.
145

===== página 143 =====
A tensão de cisalhamento ou cisalhante necessária para que o processo
da figura 9.1 ocorra foi calculada pela primeira vez em 1926 por J. Frenkel. A
análise de Frenkel leva à uma tensão teórica cisalhante máxima:
τt =
b
a
G
2π
onde
G é o módulo de cisalhamento e
a e b estão definidos na figura.
Supondo-se b = a e assumindo-se o valor de 80650 N/mm
2
para o
módulo de cisalhamento do ferro puro, obtém-se um valor de τt = 12836
N/mm
2
para o referido metal. Embora este cálculo seja aproximado, o valor
medido experimentalmente para a tensão necessária para iniciar a deforma-
ção plástica do ferro é várias ordens de grandeza menor. Por exemplo, os
aços de construção civil utilizados hoje em dia, que são aços relativamente
simples e baratos, têm limite de escoamento (limite elástico) cerca de 1/20 do
valor calculado acima. O limite de escoamento de cristais de ferro de alta
pureza é da ordem de 10 N/mm 2. De um modo geral, os cristais reais come-
çam a deformar-se plasticamente em tensões entre 1/1000 e 1/10000 da ten-
são teórica calculada por Frenkel.
A conclusão inevitável da comparação do valor da tensão calculado por
Frenkel com os valores medidos experimentalmente é que o modelo de defor-
mação plástica considerado por Frenkel não reflete o comportamento dos
cristais reais. Por exemplo, os cristais reais contém defeitos que reduzem a
sua resistência mecânica. Já em 1921, o inglês A.A. Griffith havia postulado
a presença de fissuras microscópicas para justificar a baixa resistência mecâ-
nica dos sólidos frágeis (sólidos que pouco se deformam plasticamente, como
os vidros). As microfissuras postuladas por Griffith podem ser observadas
facilmente nos vidros mas são extremamente raras nos cristais metálicos.
Em 1934, E. Orowan, M. Polanyi e G. I. Taylor propuseram, em traba-
lhos independentes, a existência de um defeito cristalino linear denominado
“Versetzung”, em alemão, por Orowan e Polanyi, e “dislocation”, por Taylor.
Este defeito será denominado discordância neste texto, embora alguns gru-
pos de pesquisa no Brasil prefiram o termo deslocação.
O conceito de discordância, na verdade de discordância em cunha, pode
justificar a discrepância entre as tensões calculada e medida nos sólidos
cristalinos.
146 CAPÍTULO 9

===== página 144 =====
O conceito de discordância em hélice, que será apresentado no próximo
item, foi introduzido por J. M. Burgers somente em 1939, junto com os
conceitos de vetor e circuito, hoje conhecidos como vetor de Burgers e cir-
cuito de Burgers.
A discordância é a fronteira entre a parte do cristal que deslizou ou
escorregou e a parte que ainda não escorregou, conforme ilustra a figura 9.2.
Ela não pode terminar no interior do cristal.
Agora podemos afirmar que a deformação plástica ocorre pelo movi-
mento de discordâncias “varrendo” os planos de escorregamento. O movi-
mento das discordâncias envolve o rearranjo de apenas alguns átomos ao seu
redor e não mais o movimento simultâneo e cooperativo de todos os átomos
de um plano cristalino, conforme supõe o modelo de Frenkel. Os planos de
escorregamento, isto é, os planos onde as discordâncias se movimentam, são
normalmente aqueles de maior densidade atômica. A movimentação atômica
ao redor de uma discordância em cunha em movimento é mostrada na figu-
ra 9.3.
Figura 9.2 — Vista tridimensional de um cristal
contendo uma discordância em cunha.
DEFEITOS DE LINHA (DISCORDÂNCIAS) 147

===== página 145 =====
Intuitivamente, é evidente que a deformação plástica causada pela mo-
vimentação de uma discordância exige uma tensão muito menor que a neces-
sária para movimentar um plano de átomos como um todo. É muito freqüente
fazer-se a analogia do tapete ou da lagarta (vide figura 9.4) para justificar o
movimento facilitado pela presença de discordâncias.
Figura 9.3 — (a) Movimentos atômicos perto da discordância em cunha,
durante a deformação. (b) Movimentação da discordância.
Figura 9.4 — Analogia do movimento de discordâncias
com o movimento de (a) uma lagarta e (b) um tapete.
148 CAPÍTULO 9

===== página 146 =====
O cálculo da tensão necessária para movimentar uma discordância foi
feito, pela primeira vez, por R. E. Peierls em 1940 e seus cálculos foram
corrigidos e refinados por F. R. N. Nabarro, em 1947. A chamada força
(tensão) de Peierls-Nabarro é dada pela fórmula:
τPN =
2G
1 − υ
exp [−
2πa
b (1 − υ)
]
onde
υ é uma constante elástica do material, denominada módulo
ou razão de Poisson.
Tomando-se o valor de υ = 0,291 e supondo-se a = b, obtém-se para o
ferro puro, com auxílio da expressão acima, τPN = 32,2 N/mm 2. Este valor
está bem mais próximo do valor medido (10 N/mm 2) que o valor obtido
utilizando-se a expressão de Frenkel (12836 N/mm 2).
Nas décadas de 1930, 1940 e 1950, a teoria de discordâncias foi desen-
volvida de uma maneira quase completa. Deve-se mencionar que praticamen-
te toda teoria de discordâncias foi desenvolvida sem que os cientistas pudes-
sem observá-las diretamente. Isto só foi possível com o advento da microsco-
pia eletrônica de transmissão. Em 1949, R. D. Heidenreich observou pela
primeira vez, utilizando microscopia eletrônica de transmissão, discordâncias
e arranjos de discordâncias (contornos de subgrãos) em lâminas finas de
alumínio. Nas décadas de 1950 e 1960, as principais previsões da teoria de
discordâncias foram confirmadas com auxílio de microscopia eletrônica de
transmissão.
Se a deformação plástica é enormemente facilitada por meio da movi-
mentação de discordâncias, duas possibilidades decorrem imediatamente
para aumentar a resistência mecânica de um material:
• reduzir drasticamente a densidade de discordâncias do material, se pos-
sível eliminando-as e
• dificultar o movimento das discordâncias.
As duas possibilidades foram concretizadas experimentalmente. A pri-
meira alternativa foi concretizada pela obtenção de cristais filamentares, de-
nominados “whiskers”. O número de discordâncias nestes cristais é muito
baixo, sendo que, em alguns casos, elas estão praticamente ausentes. Em
1952, Herring e Galt, pesquisadores do Bell Telephone Laboratories dos
EUA, determinaram a resistência mecânica de whiskers de estanho. O valor
DEFEITOS DE LINHA (DISCORDÂNCIAS) 149

===== página 147 =====
medido era muito próximo do valor previsto pela teoria de Frenkel. Estes
cristais têm, conforme esperado, resistência mecânica muito alta. Por exem-
plo, já foram obtidos whiskers de ferro com orientação [111] e com limite de
escoamento por volta de 12000 N/mm
2
. Para ter resistência mecânica muito
maior que os materiais convencionais, estes whiskers devem ter diâmetro
menor que 10 μm. O comprimento máximo dos whiskers também é bastante
limitado. Estas restrições dificultam extraordinariamente a utilização dos
whiskers como material estrutural.
Para concretizar a segunda alternativa e dificultar o movimento das
discordâncias, vários tipos de obstáculos podem ser utilizados, muitas vezes
simultaneamente. Esta área da ciência dos materiais é denominada mecanis-
mos de aumento de resistência mecânica ou simplesmente mecanismos de
endurecimento. Os seguintes obstáculos ou mecanismos de endurecimento
são mais utilizados:
• outras discordâncias (endurecimento por deformação ou encruamento);
• átomos de soluto (endurecimento por solução sólida);
• precipitados coerentes com a matriz (endurecimento por precipitação);
• partículas incoerentes com a matriz (endurecimento por dispersão) e
• contornos de grão e de subgrão (endurecimento por refino de grão).
Estes mecanismos serão discutidos detalhadamente em capítulo posteri-
or.
A segunda alternativa de se obter materiais de altíssima resistência é o
projeto de ligas (“alloy design”) e de tratamentos termomecânicos combinan-
do de maneira otimizada os diversos mecanismos de endurecimento mencio-
nados. Por este caminho foram desenvolvidas ligas à base de ferro, por exem-
plo os aços “maraging”, com limite de escoamento acima de 3 GPa (vide
figura 9.5).
Em seguida, neste capítulo, serão apresentados os principais aspectos da
teoria de discordâncias.
Descrição de discordâncias
As discordâncias dentro de um cristal raramente são ou estão retas,
embora esta seja a configuração de menor energia. Apesar disto, vamos supor
inicialmente que as discordâncias sejam retas. A figura 9.6 apresenta a for-
150 CAPÍTULO 9

===== página 148 =====
mação de dois tipos característicos de discordâncias a partir de um cristal
perfeito.
Em seguida vamos estudar um pouco melhor estes dois tipos de discor-
dâncias. As figuras 9.7 e 9.8 apresentam os arranjos atômicos ao redor de
uma discordância em cunha e de uma discordância em hélice, respectivamen-
te. A movimentação da discordância, conforme vimos no item anterior, causa
escorregamento ou deslizamento de planos cristalinos, ou seja deformação
plástica. A direção do escorregamento é dada por um vetor, denominado
vetor de Burgers. O vetor de Burgers é sempre o mesmo, independente da
posição da linha de discordância. Existem duas convenções para se definir o
sentido do vetor de Burgers utilizando o chamado circuito de Burgers:
Figura 9.5 — Limite de escoamento de vários materiais à base de ferro
(segundo E. Hornbogen).
DEFEITOS DE LINHA (DISCORDÂNCIAS) 151

===== página 149 =====
FS/RH (Finish-Start/Right-Hand) e SF/RH (Start-Finish/Right-Hand). Na fi-
gura 9.7 é utilizada a convenção FS/RH, ou seja fim-começo/sentido horário.
De uma maneira geral, esta será a convenção adotada neste texto. Se o vetor
de Burgers é perpendicular à linha de discordância (figura 9.7), diz-se que a
discordância é do tipo cunha (⊥); se ele for paralelo (figura 9.8), diz-se que a
discordância é do tipo hélice (ä). O caso mais geral é a linha de discordância
e o vetor de Burgers formarem um ângulo qualquer entre si. Neste caso
diz-se que a discordância é mista, pois ela pode ser decomposta (geometrica-
mente) em um componente cunha e outro hélice. O plano de deslizamento é
determinado geometricamente pela linha de discordância e pelo seu vetor de
Burgers. Evidentemente a linha de discordância está contida no plano de
deslizamento.
Figura 9.6 — Obtenção de uma discordância em cunha (lado esquerdo) e
de uma discordância em hélice (lado direito) a partir de um cristal perfeito.
152 CAPÍTULO 9

===== página 150 =====
Figura 9.7 — Arranjo dos átomos ao redor de uma discordância em cunha.
Figura 9.8 — Arranjo dos átomos ao redor de uma discordância em hélice.
DEFEITOS DE LINHA (DISCORDÂNCIAS) 153

===== página 151 =====
Movimento de discordâncias
O movimento das discordâncias pode ser conservativo ou não conserva-
tivo. Quando a discordância se movimenta no plano de deslizamento, que são
normalmente os planos de maior densidade atômica (e a direção de desliza-
mento também é geralmente a de maior densidade atômica), diz-se que o
movimento é conservativo. Se o movimento da discordância se der fora do
plano de deslizamento, perpendicularmente ao vetor de Burgers, diz-se que
ele é não conservativo ou de escalada.
