Repository: neiltonrj1/PETROPASS

File: ferramentas/referencia/livro-Materiais-de-Engenharia.txt (part 6 of 12)
Ao movimentar-se em um plano de escorregamento ou de deslizamento,
a discordância passa sucessivamente por posições de máximo (equilíbrio ins-
tável) e de mínimo (equilíbrio estável). Pode-se deduzir uma espécie de
“força de atrito” entre a discordância e o plano de deslizamento. Esta força,
já mencionada anteriormente, é denominada força de Peierls-Nabarro. Este
tipo de movimento conservativo também é ativado termicamente, isto é, a movi-
mentação de discordâncias é tanto mais fácil quanto maior for a temperatura.
Vimos no item anterior que o plano de deslizamento é determinado pelo
vetor de Burgers e pela linha de discordância. No caso de uma discordância
em cunha, este plano é único. Por outro lado, no caso de uma discordância
em hélice, inúmeros planos atômicos podem conter a linha de discordância e
o vetor de Burgers. Imagine que uma discordância em hélice está se movi-
mentando no plano (111) de um cristal CFC. Suponha que seu vetor de
Burgers tenha a direção do vetor [101]. Se esta discordância se deparar com
um obstáculo intransponível, uma das maneiras para ela continuar seu movi-
mento (conservativo) seria ela mudar de plano de deslizamento. Uma possibi-
lidade seria o plano (111), também de máxima densidade atômica e que
contém o vetor de Burgers. Esta maneira que a discordância em hélice tem de
evitar ou de “desviar” dos obstáculos realmente ocorre e é denominada es-
corregamento com desvio.
No caso de uma discordância em cunha não existe a possibilidade da
discordância mudar de plano de deslizamento conservativamente. Por outro
lado, a discordância em cunha pode movimentar-se perpendicularmente ao seu
vetor de Burgers. Para que isto ocorra é necessária a interação da discordância
com defeitos puntiformes, conforme ilustra a figura 9.9. Como este tipo de
movimento envolve movimentação de lacunas e de átomos, diz-se que ele é
não conservativo. A ocorrência de escalada é fortemente dependente da tempe-
ratura, na medida em que a concentração de defeitos puntiformes e a mobilidade
atômica aumentam exponencialmente com o aumento da temperatura.
154 CAPÍTULO 9

===== página 152 =====
Regra da mão direita
Dada uma discordância, existem quatro direções importantes associadas
à ela:
• direção e sentido da linha de discordância;
• vetor de Burgers, que dá o módulo e a direção do escorregamento;
• direção do movimento da linha e
• direção do fluxo ou movimento do material. Esta direção é sempre
paralela à direção do vetor de Burgers, mas não tem necessariamente o
mesmo sentido dele.
As direções mencionadas acima não são independentes e estão “amarra-
das” na chamada regra da mão direita.
Segundo a regra da mão (aberta) direita:
• o dedo indicador deve apontar na direção da linha de discordância;
• o polegar deve estar voltado para o lado em que o fluxo ou movimento
do material ocorre no mesmo sentido do vetor de Burgers e
• o dedo médio, o qual deve fazer um ângulo reto com o indicador, indica
então a direção do movimento da linha de discordância.
Vamos aplicar a regra da mão direita na discordância em hélice da
figura 9.10.
Figura 9.9 — Escalada, positiva (lado esquerdo) e negativa
(lado direito) de uma discordância em cunha.
DEFEITOS DE LINHA (DISCORDÂNCIAS) 155

===== página 153 =====
Se assumirmos que a linha da discordância da figura 9.10 está orientada
de A para A’, o dedo indicador terá esta direção e sentido. O polegar deverá
estar voltado para cima, pois a parte de cima ou superior do cristal está
deslocando da esquerda para a direita, isto é, no mesmo sentido do vetor de
Burgers. Conseqüentemente, o dedo médio indica a direção e o sentido da
linha de discordância, isto é, perpendicular à AA’ e no sentido de AA’ para
BB’. Note que, se o sentido da linha de discordância for invertido, o sentido
do movimento da linha também o será. De uma maneira geral, o sentido da
linha de discordância não é indicado nos livros textos, mas na maioria dos
casos ele pode ser rapidamente determinado com auxílio da regra da mão
direita. Procure determinar como exercício, o sentido das discordâncias nos
textos que você utilizar.
Campo de tensões em torno de discordâncias
Ao observar atentamente as figuras 9.7 e 9.8 pode-se constatar que os
átomos ao redor da discordância estão fora das suas posições de equilíbrio,
ou seja, o reticulado cristalino está distorcido. Pode-se notar também que as
distorções são diferentes e dependem do tipo de discordância. À estas distor-
ções (deformações) pode-se associar campos elásticos de tensão.
Figura 9.10 — Discordância em hélice em
movimento da posição AA’ para BB’.
156 CAPÍTULO 9

===== página 154 =====
Antes de analisar os campos elásticos de tensão ao redor das discordân-
cias, deve-se definir uma notação para as tensões normais e cisalhantes. Para
isto é conveniente considerar um cubo unitário (uma unidade de volume), que
está em equilíbrio sob ação de um estado tridimensional de tensões. A figura
9.11 apresenta um cubo unitário submetido ao estado de tensões mencionado.
A figura 9.12 apresenta as deformações do cristal ao redor de uma
discordância em hélice.
Com auxílio da teoria da elasticidade, abordada nos cursos de resistên-
cia dos materiais, pode-se deduzir o seguinte estado de tensões ao redor da
discordância em hélice:
σxz = σzx = −
Gb
2π



y
x
2
+ y
2



σyz = σzy = −
Gb
2π



x
x
2
+ y
2



σx = σy = σz = σxy = σyx = 0
Figura 9.11 — Cubo unitário sob ação de tensões normais e cisalhantes.
DEFEITOS DE LINHA (DISCORDÂNCIAS) 157

===== página 155 =====
Note que o material foi considerado isotrópico e quando x e y tendem a
zero as tensões tendem a infinito. Como a teoria da elásticidade é baseada na
hipótese que as tensões e as deformações são pequenas, é claro que a região
do núcleo da discordância deve ser excluída.
Figura 9.13 — Distorções do cristal ao redor
de uma discordância em cunha.
Figura 9.12 — Distorções do cristal ao redor de uma discordância em hélice.
158 CAPÍTULO 9

===== página 156 =====
A figura 9.13 apresenta as deformações ao redor de uma discordância
em cunha.
O estado de tensões neste caso é dado pelas seguintes equações:
σx = −



Gb
2π (1 − υ)



y



3x
2
+ y
2
(x
2
+ y
2
)
2



σy = −



Gb
2π (1 − υ)



y



x
2
− y
2
(x
2
+ y
2
)
2



σxy = σyx = −



Gb
2π (1 − υ)



x



x
2
− y
2
(x
2
+ y
2
)
2



σz = υ (σx + σy)
σxz = σzx = σyz = σzy = 0
Energia da discordância
A presença de uma discordância no reticulado cristalino causa um au-
mento da energia interna. Esta energia tem duas parcelas: a energia do núcleo
da discordância e a energia elástica. Pode-se notar nas figuras 9.12 e 9.13 a
presença de um raio r 0, o qual delimita o núcleo da discordância. Dentro do
núcleo, as deformações do reticulado são muito grandes, impossibilitando o
uso da teoria da elasticidade, pois as deformações elásticas nos sólidos crista-
linos são em geral bem menores que 1%. Fora do núcleo, isto é, fora de r 0
pode-se calcular a energia da discordância com auxílio da teoria da elastici-
dade. Dentro do núcleo, o cálculo da energia é extremamente complexo. Por
outro lado, pode-se confirmar experimentalmente que a energia do núcleo da
discordância representa menos de 5% do valor total.
A energia elástica por unidade de comprimento de linha para uma dis-
cordância em hélice é dada pela expressão:
E h =
Gb
2
4π
ln



r
r0



A energia elástica por unidade de comprimento de linha para uma dis-
cordância em cunha é dada pela expressão:
DEFEITOS DE LINHA (DISCORDÂNCIAS) 159

===== página 157 =====
E c =
Gb
2
4π (1 − υ)
ln



r
r0



Para a maioria dos metais e ligas vale a relação:
1
1 − υ
≈
3
2
Portanto, a seguinte expressão pode ser obtida:
E c ≈
3
2
E h
De uma maneira genérica, pode-se afirmar que a energia elástica de
uma discordância é aproximadamente igual a:
E = α G b
2
O valor da constante α depende da natureza da discordância e varia
entre 0,5 e 1,0.
Reações entre discordâncias
Em seguida, neste e nos próximos itens, trataremos de vários tipos de
interação entre discordâncias. Um tipo muito freqüente é a reação entre dis-
cordâncias. Por exemplo, duas discordâncias podem reagir entre si e formar
uma única discordância ou uma única discordância pode se decompor em
duas outras. Para que uma reação ocorra duas condições devem ser satisfei-
tas:
• a reação deve estar vetorialmente correta e
• e ela deve ser energeticamente favorável.
Considere, por exemplo, a reação entre duas discordâncias do tipo a/2
<111> que se movimentam em planos de deslizamentos não paralelos, mas
ambos do tipo {110}, de um cristal CCC:
b1 + b2 → b3
a
2
[1 1
_
1
_
] +
a
2
[111] → a [100]
160 CAPÍTULO 9

===== página 158 =====
Você pode verificar que a reação, representada pela soma vetorial dos
seus vetores de Burgers, está vetorialmente correta. Resta saber se ela é
energeticamente favorável. Vimos no item anterior que a energia de uma
discordância é proporcional ao quadrado do seu vetor de Burgers. Portanto, a
segunda condição para que a reação ocorra é:
(b1)
2
+ (b2)
2
> (b3)
2
a
2 


1
4
+
1
4
+
1
4



+ a
2 


1
4
+
1
4
+
1
4



> a
2
(1 + 0 + 0)
Como se vê, a reação leva à uma diminuição de energia e realmente
tende a ocorrer.
Numerosas reações entre discordâncias são possíveis e algumas delas
serão discutidas em itens posteriores deste capítulo.
Forças entre discordâncias
De uma maneira, geral pode-se afirmar que discordâncias de sinais
opostos se atraem e discordâncias de mesmo sinal se repelem.
Considere duas discordâncias em cunha, paralelas e contidas no mesmo
plano de deslizamento, conforme mostra a figura 9.14 (a). Quando as duas
discordâncias estão muito distantes, a energia elástica total das duas vale
aproximadamente:
2



Gb
2
4π (1 − υ)



ln



r
r0



Quando as duas discordâncias estão muito próximas, pode-se, de ma-
neira simplificada, considerá-las como sendo uma única, porém com vetor de
Burgers 2b. Neste caso a energia desta discordância seria:



Gb
2
4π (1 − υ)



ln



r
r0



Portanto, pode-se concluir que quando elas se aproximam a energia
aumenta e por isso elas se repelem. Analisando-se os sinais dos campos de
tensão ao redor das discordâncias pode-se chegar às mesmas conclusões. Por
exemplo, as duas discordâncias da figura 9.14 (b) se atraem para minimizar
DEFEITOS DE LINHA (DISCORDÂNCIAS) 161

===== página 159 =====
seus campos elásticos de tensão. O mesmo ocorre para as duas da figura 9.14
(c) e o resultado final está ilustrado na figura 9.14 (d).
As forças entre discordâncias paralelas em hélice são mais simples do
que aquelas entre discordâncias em cunha, pois o campo de tensão ao redor
de uma discordância em hélice tem simetria radial. A força será neste caso:
F r =
Gb
2
2πr
A força mencionada será de atração se as discordâncias tiverem sinais
opostos e de repulsão se elas forem de mesmo sinal.
Figura 9.14 — Arranjos de discordâncias em cunha com vetor de Burgers
paralelos: (a) de mesmo sinal e contidas no mesmo plano; (b) de sinais
opostos e contidas no mesmo plano; (c) de sinais opostos e contidas em
planos paralelos e (d) combinação das duas discordâncias de
(c) deixando uma fileira de lacunas.
162 CAPÍTULO 9

===== página 160 =====
Tensão de linha
Uma discordância tem uma tensão de linha, a qual é análoga à tensão
superficial de uma bolha de sabão. Esta tensão existe porque a energia de
uma discordância é proporcional ao seu comprimento, ou seja, qualquer au-
mento de comprimento de uma discordância causa aumento de sua energia. A
tensão de linha é definida como a energia da linha por unidade de compri-
mento aumentado. Suponha que a discordância é uma mola helicoidal. Para
que a discordância (ou a mola) seja mantida encurvada é necessário aplicar
uma força sobre ela. Retirando-se esta força, a tendência é que ela minimize
seu comprimento e energia tornando-se reta.
A figura 9.15 apresenta um segmento de discordância dS que é mantido
encurvado pela ação de uma força F. Sob ele atua uma tensão de linha T.
Esta tensão, que é sempre tangencial à linha, procura tornar o segmento de
discordância retilíneo.
Se a linha está em equilíbrio então:
F = 2T sen



dθ
2



mas sen



dθ
2



=
dS
2R
Portanto F = T
dS
R
Figura 9.15 — Tensão de linha de uma discordância.
DEFEITOS DE LINHA (DISCORDÂNCIAS) 163

===== página 161 =====
A fórmula anterior mostra que quanto menor o raio R, maior será a
força necessária para manter a discordância encurvada.
Influência de forças externas
Do exposto nos tópicos anteriores, pode-se concluir que a deformação
plástica dos cristais ocorre quando o material é submetido à forças externas e
as discordâncias se movimentam. Portanto, pode-se supor que ao submeter o
cristal a um estado de tensões externas, estas tensões ocasionam o apareci-
mento de forças nas discordâncias fazendo-as se movimentarem. Alguns tex-
tos chegam a deduzir expressões para a força (F) supondo estados muito
simples de tensões. Por exemplo, se uma tensão cisalhante σ, paralela ao
vetor de Burgers b, atua sobre uma discordância em cunha, o valor da força é:
F = σb
Para situações mais gerais e complexas, a força que atua na discordân-
cia pode ser calculada com auxílio de uma expressão deduzida em 1950 (M.
Peach & J. S. Koehler, Phys. Rev., vol. 80, pag. 436, 1950 ) e denominada
expressão de Peach-Koehler.
Suponha uma discordância qualquer com vetor de Burgers de compo-
nentes bx, by e bz e com vetor de linha de componentes t x, ty e tz submetida a
um estado de tensões completamente geral contendo as componentes σxx,
σyy, σzz , σxy, σxz, σyx, σyz , σzx e σzy. Neste caso a força F será dada por:
F = (t zG y - t yG z)i + (t xG z - t zG x)j + (t yG x - t xG y)k
onde
G x = σxxb x + σxyby + σxz bz ;
G y = σyxb x + σyyby + σyz bz e
G z = σzxbx + σzy by + σzzbz.
A força F pode também ser obtida pela expressão abaixo:
F =





i
G x
tx
j
G y
t y
k
G z
tz





= G × t
164 CAPÍTULO 9

===== página 162 =====
A força F é sempre perpendicular à linha de discordância, devido ao
produto vetorial.
Intersecção de discordâncias
Considere uma discordância movimentando-se em um plano de desliza-
mento de um cristal e que o plano de deslizamento em questão seja intercep-
tado ou “furado” por discordâncias perpendiculares a este plano. Estas dis-
cordâncias realmente existem e são denominadas discordâncias floresta (“fo-
rest dislocations”). Neste item será discutida a intersecção destas discordân-
cias.
A figura 9.16 ilustra a intersecção de duas discordâncias em cunha
movimentando-se em planos ortogonais. O vetor de Burgers (b2) da discor-
dância AB é paralelo à discordância XY, enquanto o vetor de Burgers (b 1) da
discordância XY é perpendicular à discordância AB. Como resultado da
intersecção, a discordância AB adquiri um degrau (“jog”) PP’ paralelo ao
vetor de Burgers b 1. Repare que o plano de deslizamento do degrau PP’ é
diferente do plano de deslizamento da discordância AB, mas não impede o
movimento da mesma. De uma maneira geral, a presença de degraus em
discordâncias em cunha puras não afeta o posterior movimento deste tipo de
discordância. O mesmo não ocorre com as discordâncias em hélice.
A figura 9.17 apresenta uma discordância em hélice contendo um de-
grau com caráter de cunha. O plano de deslizamento do degrau é PRR’P’. Se
a discordância em hélice se deslocar no plano P’Q’B’R’, o movimento do
degrau no plano PQQ’P’ não será conservativo e requer a ocorrência de
escalada. Portanto, conforme já foi mencionado, a mobilidade de discordân-
cias em hélice contendo degraus é restringida. Pode-se imaginar que durante
a deformação plástica as discordâncias vão adquirindo degraus e a sua mobi-
lidade vai se tornando cada vez mais dificultada. Esta explicação foi proposta
por P. B. Hirsch e N. F. Mott, no início da década de 1960, para explicar o
aumento da resistência de uma material a medida que ele vai sendo deforma-
do (encruamento).
O movimento de discordâncias em hélice contendo degraus é um dos
mecanismos responsáveis pela geração de lacunas (e de intersticiais) durante
a deformação plástica, conforme ilustra a figura 9.18. No capítulo anterior,
onde foram discutidos os defeitos puntiformes, vimos que pode-se criar e
reter em baixa temperatura este tipo de defeito por meio de resfriamento
DEFEITOS DE LINHA (DISCORDÂNCIAS) 165

===== página 163 =====
Figura 9.16 — Intersecção de discordâncias e formação de degraus.
Figura 9.17 — Discordância em hélice contendo
um degrau com caráter de cunha.
166 CAPÍTULO 9

===== página 164 =====
rápido a partir de altas temperaturas. Duas outras possibilidades são: irradiar
o cristal com partículas de alta energia (por exemplo nêutrons, elétrons e
íons) ou deformá-lo plasticamente.
Multiplicação de discordâncias
Antes de discutirmos os mecanismos de multiplicação de discordâncias,
vamos demonstrar com um cálculo relativamente simples a necessidade de
sua ocorrência durante a deformação plástica.
Suponha um cristal recozido de cobre (estrutura cristalina CFC, com
parâmetro de rede a = 3,607 Å) com geometria cúbica e volume de 1 cm3.
Figura 9.18 — Movimento de uma discordância em hélice contendo
degraus. (a) Discordância retilínea na ausência de tensão aplicada.
(b) Discordância se curva sob ação da tensão de cisalhamento aplicada.
(c) Movimento da discordância e emissão de lacunas pelos degraus
(segundo D. Hull e D.J. Bacon).
DEFEITOS DE LINHA (DISCORDÂNCIAS) 167

===== página 165 =====
Este cristal recozido deve conter cerca de 10
6
cm/cm
3
de discordâncias.
Considere que estas discordâncias são retilíneas e estão contidas em planos
paralelos do tipo (111). Como o espaçamento entre estes planos é
a
⁄√3 , ou
seja, 2,08 Å, existem cerca de 4,8 10
7
planos (111) paralelos em um cristal
CFC de 1 cm
3
. Portanto, podemos imaginar uma única discordância em cada
plano e ainda sobram muitos planos sem discordância. Imagine agora que
estas discordâncias se movimentam, deixando o cristal e causando deforma-
ção plástica, conforme mostra a figura 9.19. A deformação total γ é dada pela
tangente do ângulo, ou seja N b/1, onde N é o número de discordâncias e b é
o vetor de Burgers. O vetor de Burgers neste caso é o módulo do vetor
a
⁄2
[110], ou seja 2,55 10
-8
cm, conforme será tratado no próximo item. O
produto da densidade de discordâncias pelo vetor de Burgers dividido pela
aresta do cristal leva a um valor de γ = 0,025, ou seja, apenas 2,5%. Os
cristais metálicos recozidos, em particular os de cobre, podem ser deforma-
dos plasticamente mais de 10 vezes que o valor que acabamos de calcular.
Portanto, durante a deformação plástica, além das discordâncias abandona-
rem o cristal, elas se multiplicam. Isto pode ser confirmado medindo-se a
densidade de discordâncias após a deformação. A densidade de discordâncias
dos cristais deformados plasticamente é várias ordens de grandeza maior que
a densidade inicial no cristal recozido. Estes cálculos e considerações mos-
tram a necessidade da ocorrência de multiplicação de discordâncias durante a
deformação plástica, caso contrário não conseguimos, por exemplo, justificar
a alta plasticidade dos metais.
Figura 9.19 — Deformação cisalhante causada pela passagem
de
N discordâncias com vetor de Burgers
b.
168 CAPÍTULO 9

===== página 166 =====
Em 1950, em uma conferência em Pittsburgh, nos EUA, F. C. Frank e
W.T. Read propuseram independentemente um mecanismo de multiplicação
de discordâncias. Este mecanismo, que ficou conhecido com a denominação
de fonte de Frank-Read, é apresentado na figura 9.20. Embora existam vários
outros mecanismos propostos para justificar a multiplicação de discordân-
cias, a fonte de Frank-Read é provavelmente o mais conhecido e aceito.
Discordâncias na estrutura CFC
Um cristal CFC pode ser “obtido” por meio do empilhamento de planos
de máxima densidade atômica do tipo {111}, sendo que a seqüência de
empilhamento é do tipo ABCABCABC.....
A passagem de uma discordância por um plano deste tipo causa defor-
mação plástica e não deve causar alteração da estrutura original do cristal.
Este tipo de discordância é denominada discordância unitária ou perfeita.
Quando a estrutura original não é mantida, a discordância é denominada
discordância parcial ou imperfeita. O processo de deformação plástica de um
cristal CFC está representado na figura 9.21.
Figura 9.20 — Fonte de Frank-Read.
DEFEITOS DE LINHA (DISCORDÂNCIAS) 169

===== página 167 =====
A figura 9.21 mostra que a passagem de uma discordância unitária com
vetor de Burgers b1 =
a
⁄2 [110] não altera a seqüência de empilhamento. No
entanto, o mesmo resultado final pode ser obtido de maneira mais fácil, desde
que o movimento seja feito em duas etapas, em ziguezague. Neste caso, o
deslocamento é representado por duas discordâncias parciais, denominadas
parciais de Shockley, com vetor de Burgers b2 =
a
⁄6 [211] e b3 =
a
⁄6 [121
_
],
respectivamente. O processo todo pode ser representado pela seguinte reação
de discordâncias:
b1 → b2 + b3 ou seja
a
⁄2 [110] →
a
⁄6 [211] +
a
⁄6 [121
_
]
A decomposição de uma discordância unitária em parciais de Shockley
é representada na figura 9.22.
As parciais de Shockley se repelem com uma força
F = G
b2 ⋅ b3
2πd
onde
Figura 9.21 — Deformação plástica de um cristal CFC.
170 CAPÍTULO 9

===== página 168 =====
b2 ⋅ b3 é o produto escalar e
d é a distância entre as parciais.
Se as parciais mantiverem-se separadas (dissociadas), a sequência de
empilhamento na região externa às parciais será ABCABCABC.... e numa
faixa, dentro das parciais, a seqüência de empilhamento será alterada para
ABCACABC..... Esta região é denominada defeito de empilhamento. O de-
feito de empilhamento é um defeito bidimensional e será discutido no próxi-
mo capítulo.
Outro tipo de discordância parcial são as chamadas parciais de Frank.
As discordâncias parciais de Frank podem ser criadas pela remoção ou pela
inserção de um plano de átomos do tipo {111}, conforme ilustra a figura
9.23. A seqüência de empilhamento será alterada nos dois casos.
Figura 9.22 — Decomposição de uma discordância unitária em
duas parciais.
Figura 9.23 — Discordâncias parciais de Frank: (a) intrínseca ou simples;
(b) extrínseca ou dupla.
DEFEITOS DE LINHA (DISCORDÂNCIAS) 171

===== página 169 =====
O defeito de empilhamento é delimitado pela discordância parcial. O
vetor de Burgers deste tipo de discordância é normal ao plano {111} e tem
módulo igual ao espaçamento entre estes planos, ou seja
a
⁄√3 , isto é, o vetor
de Burgers destas discordâncias é do tipo
a
⁄3 [111]. Como o vetor de Burgers
não está no plano de deslizamento, estas discordâncias são imóveis.
(111)
(111)
(a)
[011]
1
2
[110]
1
6
[112]
1
2
[101]
Defeito de empilhamento
1
6
[211]
Defeito de empilhamento
1
6
[011]
1
6
[121]
1
6
[211]
1
6
[211]Trava de Lomer-Cottrell
1
6
[211]
(c)
(b)
Figura 9.24 — Formação de uma barreira de Lomer-Cottrell.
172 CAPÍTULO 9

===== página 170 =====
Um tipo de reação entre discordâncias muito importante é o que leva à
formação das barreiras ou travas de Lomer-Cottrell. Considere duas discor-
dâncias unitárias contidas em planos do tipo {111} e paralelas à linha de
intersecção entre os dois planos, conforme ilustra a figura 9.24 (a).
Estas duas discordâncias unitárias podem dissociar-se em parciais, as
quais delimitam defeitos de empilhamento, conforme ilustra a figura 9.24 (b).
Se duas destas parciais reagirem, conforme ilustra a figura 9.24 (c), a discor-
dância parcial formada é do tipo cunha, situa-se na intersecção dos planos,
tem vetor de Burgers fora dos dois planos e não pode movimentar-se neles.
Esta discordância é uma barreira (ou trava) ao movimento das outras discor-
dâncias. O encruamento dos metais e ligas com estrutura CFC também pode
ser atribuído à formação de barreiras de Lomer-Cottrell durante a deforma-
ção plástica.
As discordâncias do sistema CFC e suas reações podem ser mais facil-
mente representadas e estudadas com o auxílio de um tetraedro proposto por
N. Thompson, em 1953. Neste tetraedro regular de vértices A (0,1,1), B
(1,0,1), C (1,1,0) e D (0,0,0), todas as faces são planos do tipo {111} e as
arestas são direções do tipo <110>. Os centros das faces opostas recebem as
letras α (oposta ao vértice A), β (oposta ao vértice B), γ (oposta ao vértice C)
e δ (oposta ao vértice D), conforme mostra a figura 9.25.
Por exemplo, no tetraedro de Thompson, a discordância unitária
a
⁄2 [11
_
1] corresponde a AB. Ela pode ser decomposta em parciais conforme a
reação:
AB → Aγ + γB
a
⁄2 [11
_
0] →
a
⁄6 [21
_
1] +
a
⁄6 [1 2
_
1
_
]
Figura 9.25 — Tetraedro de Thompson (vide texto).
DEFEITOS DE LINHA (DISCORDÂNCIAS) 173

===== página 171 =====
Outra alternativa para a decomposição da discordância unitária AB é:
AB → Aγ + γB
De maneira similar, podemos decompor as unitárias BC, AC, AD, BD e
CD em parciais de Shockley.
No tetraedro de Thompson, as discordâncias parciais de Frank são re-
presentadas por Aα, Bβ, Cγ e Dδ.
A seqüência de eventos que leva à formação da barreira de Lomer-Co-
ttrell (vide figura 9.24) também pode ser descrita com auxílio do tetraedro de
Thompson. As discordâncias unitárias DA e BD dissociam-se nos planos β e
α, respectivamente:
DA → Dβ + βA
BD → Bα + αD
Duas destas parciais de Shockley reagem para formar a parcial de Lo-
mer-Cottrell segundo a reação:
αD + Dβ → αβ
Discordâncias no sistema HC
Nos metais HC, tais como magnésio, zinco e cádmio, os planos de
máxima densidade atômica são do tipo {0001}, denominado plano basal, e as
direções mais compactas são do tipo <1120>. A deformação plástica ocorre
principalmente pela movimentação de discordâncias de vetor de Burgers
a
⁄3 [112
_
0] nos planos basais. Este modo de deformação tem sido observado
em todos os metais com estrutura HC.
Outros sistemas de escorregamento (sistema de escorregamento = plano
de escorregamento + direção de escorregamento) são ativados quando o es-
corregamento no plano basal é dificultado ou em outras situações especiais.
Nestas situações, o escorregamento também pode ocorrer em planos pirami-
dais, (1011) [1210], e em planos prismáticos, (1010) [1210].
174 CAPÍTULO 9

===== página 172 =====
Discordâncias no sistema CCC
Os metais CCC, tais como ferro, molibdênio, tungstênio, cromo, vaná-
dio, nióbio, tântalo, sódio e potássio, não dispõe de planos de máxima densi-
dade atômica como os planos {111} dos metais CFC e os planos {0001} dos
metais HC. O escorregamento nos metais CCC ocorre nas direções de máxi-
ma densidade atômica do tipo <111>. O vetor de Burgers é do tipo
a
⁄2 <111>.
Vários planos de deslizamento têm sido observados: {110}; {112} e
{123}. Estes planos contém a direção de deslizamento. É interessante desta-
car que três planos do tipo {110}, três do tipo {112} e seis do tipo {123} se
interceptam ao longo de uma mesma direção <111>. Isto facilita a ocorrência
de escorregamento com desvio.
Discordâncias em materiais não metálicos
Os materiais cristalinos não metálicos, tenham eles caráter iônico ou
covalente predominante, apresentam em geral plasticidade muito baixa. Em
geral, eles rompem de maneira frágil, por clivagem, na temperatura ambiente.
Nestas condições, a densidade de discordâncias nestes materiais é muito
baixa. Em temperaturas altas e principalmente se a velocidade de deformação
for baixa, vários materiais cerâmicos apresentam considerável plasticidade.
Este é o caso, por exemplo, do óxido de magnésio. Nestas condições, a
densidade de discordâncias é quase tão alta como em um metal deformado.
As fases intermetálicas apresentam comportamento mecânico mais parecido
com os materiais cerâmicos do que com os materiais metálicos. Os cristais
orgânicos poliméricos também apresentam baixa plasticidade, embora dis-
cordâncias possam ser encontradas no seu interior.
Técnicas experimentais utilizadas
para observar discordâncias
As discordâncias, além de serem as principais responsáveis pela defor-
mação plástica dos cristais, têm efeito marcante nas suas propriedades. Desta
maneira, a densidade de discordâncias (e até a sua distribuição) está relacio-
DEFEITOS DE LINHA (DISCORDÂNCIAS) 175

===== página 173 =====
nada e pode ser estimada por meio da variação de numerosas propriedades
tais como limite de escoamento, limite de resistência, dureza, resistividade
elétrica e várias outras.
Materiais cristalinos bem recozidos, isto é, contendo relativamente pou-
cos defeitos cristalinos, podem ter suas densidades de discordâncias determi-
nadas pela técnica de cavidades de corrosão (“etch pits”). Neste caso, faz-se a
contagem da quantidade de locais onde as discordâncias “furam” a superfície
do cristal. Estes locais são regiões de alta energia, que são corroídos prefe-
rencialmente por determinados reagentes químicos. A figura 9.26 ilustra esta
técnica.
A principal técnica utilizada para observar discordâncias é a microsco-
pia eletrônica de transmissão ( MET ).
Um microscópio eletrônico de transmissão consiste de um feixe de
elétrons e um conjunto de lentes eletromagnéticas encerrados em uma coluna
evacuada com uma pressão de cerca de 10
-5
mm de Hg. A figura 9.27 mostra
a secção esquemática vertical de um aparelho que utiliza 100 kV como
diferença de potencial máxima de aceleração do feixe de elétrons.
Um microscópio de transmissão moderno possui cinco ou seis lentes
magnéticas, além de várias bobinas eletromagnéticas de deflexão e aberturas
localizadas ao longo do caminho do feixe eletrônico. Entre estes componen-
tes, destacam-se os três seguintes pela sua importância com respeito aos
fenômenos de difração eletrônica: lente objetiva, abertura objetiva e abertura
seletiva de difração. A função das lentes projetoras é apenas a produção de
um feixe paralelo e de suficiente intensidade incidente na superfície da amos-
tra.
plano de escorregamento
cavidades de corrosão
Figura 9.26 — Revelação de discordâncias pela
técnica de cavidades de corrosão.
176 CAPÍTULO 9

===== página 174 =====
As amostras utilizadas em MET devem ter uma espessura de 500 a
5000 Å (dependendo do material e da tensão de aceleração utilizada) e super-
fície polida e limpa dos dois lados. Existem várias técnicas de afinamento de
amostras para MET.
Os elétrons saem da amostra pela superfície inferior com uma distribui-
ção de intensidades e direção controladas principalmente pelas leis de difra-
ção impostas pelo arranjo cristalino dos átomos da amostra. Em seguida, a
Figura 9.27 — Microscópio eletrônico de transmissão esquemático.
DEFEITOS DE LINHA (DISCORDÂNCIAS) 177

===== página 175 =====
lente objetiva entra em ação, formando a primeira imagem desta distribuição
angular dos feixes eletrônicos difratados. Após este processo importantíssimo
da lente objetiva, as lentes restantes servem apenas para aumentar a imagem
ou diagrama de difração para observação na tela ou na chapa fotográfica.
Deve-se destacar que, embora existam em operação no mundo alguns
aparelhos cuja tensão de aceleração é de 1000 kV, a maioria dos equipamen-
tos utilizados no estudo de materiais dispõe de tensão máxima de aceleração
na faixa de 100 a 200 kV.
A figura 9.28 apresenta esquematicamente uma lâmina fina contendo
discordâncias e sua imagem projetada. Quando uma linha-teste de compri-
mento L é colocada sobre a imagem projetada, é equivalente a amostrar a
estrutura tridimensional com um plano-teste de dimensões L  t, onde t é a
espessura da lâmina. A densidade de discordâncias (comprimento total de
linhas de discordâncias por unidade de volume da amostra) de um material
pode ser determinada com auxílio de relações da estereologia quantitativa
(também conhecida como metalografia quantitativa) contando-se o número
de discordâncias interceptadas pela linha-teste e conhecendo-se a espessura
da amostra.
Finalmente, deve-se mencionar que a resolução de um microscópio ele-
trônico de transmissão está por volta de 3 Å e permite observar a maioria dos
defeitos cristalinos.
Figura 9.28 — Equivalência entre uma linha-teste na imagem
projetada em MET e um plano de teste na lâmina fina.
178 CAPÍTULO 9

===== página 176 =====
Exercícios
1.Existe uma concentração (“densidade”) de discordâncias de equilíbrio para
cada temperatura como no caso das lacunas? Justifique.
2. Como você explica que um lingote de aço com dimensões de metros seja
transformado por deformação plástica em chapas com espessura de milíme-
tros sem perder sua estrutura cristalina?
3. Determine os índices de Miller de uma discordância em cunha que tem
vetor de Burgers
a
⁄2 [01
_
1] e está contida no plano (111).
4. O que é escorregamento com desvio (“cross-slip”) de discordâncias?
5. Considere uma discordância em hélice com vetor de Burgers
a
⁄2 [1
_
01]
contida no plano (111) de um cristal CFC.
a) Pode esta discordância sofrer escorregamento com desvio? Justifique.
b) Em caso positivo, indique um plano da família {111} no qual o escorrega-
mento com desvio pode ocorrer.
6. O que é escalada (“climb”) de discordâncias ?
7. Considere uma discordância em cunha com vetor de Burgers
a
⁄2 [110]
contida no plano (111) de um cristal CFC.
a) Pode esta discordância sofrer escalada? Justifique.
b) Em caso positivo, indique o plano no qual a escalada pode ocorrer.
8. Qual a origem da energia das discordâncias?
9. O que é força de Peierls-Nabarro?
10. Como varia a velocidade média das discordâncias com a tensão externa
aplicada e com a temperatura de deformação?
11. Apresente e explique a expressão geral de Peach-Koehler para forças
externas agindo sobre discordâncias.
12. O que é tensão de linha de uma discordância?
13. Justifique a necessidade da ocorrência de multiplicação de discordâncias
durante a deformação plástica de um metal.
14. Explique, com auxílio da regra da mão direita, o funcionamento de uma
fonte de Frank-Read.
15. Qual a origem dos degraus (“jogs”) nas discordâncias?
16. Como a presença de degraus nas discordâncias afeta o seu movimento?
17. Apresente um mecanismo que justifique a formação de lacunas durante a
deformação plástica.
DEFEITOS DE LINHA (DISCORDÂNCIAS) 179

===== página 177 =====
18. Quando a reação entre discordâncias é possível?
19. Verifique se a reação de dissociação de uma discordância unitária em
parciais em um cristal CFC apresentada abaixo está vetorialmente correta e
se ela é energeticamente favorável.
a
⁄2 [1 0 1
_
] →
a
⁄6 [2 1
_
1
_
] +
a
⁄6 [1 1 2
_
]
20. Represente a reação do exercício anterior no tetraedro de Thompson de
vértices:
A(0,1,1) ; B(1,0,1) ; C(1,1,0) e D(0,0,0).
21. O que é uma barreira ou trava de Lomer-Cottrell?
22. Em metais e ligas com estrutura CFC e baixa energia de defeito de
empilhamento, tais como prata, ouro e latão alfa, as discordâncias têm maior
dificuldade de sofrer escorregamento com desvio e escalada. Justifique.
23. Considere três cristais de cobre puro: i) um praticamente livre de discor-
dâncias (“whisker”); ii) um cristal recozido contendo 10
5
cm/cm
3
de discor-
dâncias e iii) um cristal deformado a frio contendo 10
11
cm/cm
3
de discor-
dâncias.
a) qual dos cristais apresentará maior resistência ao início da deformação
plástica?
b) qual dos cristais apresentará menor resistência ao início da deformação
plástica?
24. Como você determinaria a densidade de discordâncias dos cristais do
exercício anterior?
Bibliografia consultada
D. HULL & D. J. BACON; Introduction to dislocations, 3rd Edition, Pergamon
Press, Oxford, 1984.
JOHANNES WEERTMAN & JULIA R. WEERTMAN; Elementary dislocation the-
ory, Oxford University Press, New York, 1992.
W. T. READ, Jr.; Dislocations in crystals, McGraw-Hill, New York, 1953.
MARC A. MEYERS & KRISHAN K. CHAWLA; Princípios de metalurgia mecâni-
ca, Capítulo 6: Defeitos de linha, Editora Edgard Blücher Ltda, São Paulo,
1982.
180 CAPÍTULO 9

===== página 178 =====
Defeitos Bidimensionais ou Planares
Os materiais de engenharia apresentam vários tipos de defeitos bidi-
mensionais. Os principais defeitos bidimensionais que ocorrem em materiais
cristalinos são contornos de grão, contornos de subgrão, contornos de macla,
defeitos de empilhamento e interfaces entre fases diferentes. Além destes,
deve-se mencionar as superfícies externas dos cristais, que também são defei-
tos bidimensionais. Caso o material apresente uma fase ordenada, geralmente
ocorre a presença de fronteiras entre as regiões ordenadas e as regiões desor-
denadas. Este tipo de defeito é denominado contorno de antifase. Se o mate-
rial apresentar magnetismo, ou melhor, domínios magnéticos, um outro tipo
de defeito, denominado fronteira de domínio, deve estar presente na microes-
trutura.
Em seguida, todos os defeitos bidimensionais mencionados acima serão
discutidos individualmente.
Superfície externa
A superfície externa dos cristais e dos policristais é o defeito cristalino
que causa maior distúrbio na estrutura e portanto apresenta maior energia por
unidade de área. Esta energia por unidade de área pode ser entendida como
uma tensão superficial ou interfacial entre as fases sólido e vapor (no caso a
atmosfera). Esta energia está associada com as ligações rompidas ou insatis-
feitas na superfície, ou seja, os átomos do cristal localizados na superfície
têm número de coordenação que é aproximadamente a metade do número de
coordenação no interior do cristal. Embora seu valor absoluto seja alto, sua
importância relativa é pequena, pois a quantidade de superfície por unidade
de volume nos componentes é praticamente desprezível. Em algumas áreas,
tais como metalurgia do pó e processamento de materiais cerâmicos, a quan-
10
181

===== página 179 =====
tidade de superfície por unidade de volume é alta e a energia de superfície
desempenha um papel importante. A tabela 10.1 apresenta valores de energia
de superfície para alguns materiais. De uma maneira geral, quanto maior for
o ponto de fusão do material, maior será sua energia de superfície.
Tabela 10.1 — Energia de superfície de alguns materiais.
Material
Energia de superfície
(mJ/m 2
)
Alumínio 1100
Ouro 1400
Cobre 1750
Ferro (CCC) 2100
Ferro(CFC) 2200
Platina 2100
Tungstênio 2800
Magnésia(MgO) 1200
Alumina(Al2O 3) 2500 a 3000
Contornos de grãos
A grande maioria dos materiais cristalinos utilizados em engenharia é
policristalina. O agregado policristalino consiste de pequenos cristais, deno-
minados grãos, com dimensões de poucas dezenas de micrômetros, arranja-
dos de maneira a preencher todo o espaço (sem deixar vazios).
Contornos de grãos são as fronteiras bidimensionais que separam cris-
tais de diferentes orientações em um agregado policristalino. As diferenças
de orientação entre grãos vizinhos são de dezenas de graus. Por esta razão,
este tipo de defeito é denominado contorno de alto ângulo. Estas grandes
diferenças de orientação impedem que este tipo de contorno possa ser descri-
to ou representado por arranjos convenientes de discordâncias, pois, neste
caso, elas estariam muito próximas, a ponto de ocorrer interações entre seus
núcleos. Por outro lado, várias observações com auxílio de microscopia ele-
trônica mostram a existência de discordâncias nos contornos de grão. A regi-
ão do contorno tem uma espessura de aproximadamente duas a cinco distân-
cias interatômicas e é bastante defeituosa. Pode-se dizer que os átomos do
182 CAPÍTULO 10

===== página 180 =====
contorno apresentam um número de coordenação menor do que os átomos no
interior dos grãos. A figura 10.1 apresenta contornos de grão simulados por
um modelo de bolhas.
Existem alguns modelos que tentam descrever os contornos de grão em
agregados policristalinos, apesar disto, o conhecimento de sua estrutura é
bastante limitado. Um dos primeiros modelos propostos para descrever os
contornos de grão foi o modelo do cimento amorfo, apresentado em 1900,
por J. A. Ewing e W. Rosenhain. Segundo eles, os contornos de grão são
regiões não cristalinas ou amorfas, que envolvem os diferentes cristais ou
grãos mantendo-os unidos. Atualmente, um dos modelos mais aceitos é o
proposto pelo pesquisador alemão H. Gleiter, apresentado na figura 10.2.
Note neste modelo a presença de degraus (“ledges”) nos contornos de grão.
Degraus em contornos de grão são uma característica importante dos contor-
