Repository: neiltonrj1/PETROPASS

File: ferramentas/referencia/livro-Materiais-de-Engenharia.txt (part 7 of 12)
nos de alto ângulo. Observações recentes utilizando microscopia de alta reso-
lução sugerem que os contornos de alto ângulo consistem de grandes regiões
em que a adaptação atômica entre os dois grãos é relativamente boa separa-
das por regiões de má adaptação. Os degraus estão associados com estas
regiões de má adaptação. De uma maneira geral, pode-se afirmar que a
quantidade (ou densidade) de degraus aumenta com o aumento da diferença
de orientação entre grãos vizinhos.
O contorno de grão tem a ele associado uma energia por unidade de
área ou tensão superficial. Esta energia é praticamente uma constante do
material, embora existam alguns contornos especiais de menor energia, deno-
minados contornos de alta coincidência ou simplesmente contornos de coin-
cidência. A tabela 10.2 apresenta uma coletânea de energias de contornos de
grão para diversos materiais.
Figura 10.1 — Simulação de contornos de grão em um modelo de bolhas
(segundo W.T. Read).
DEFEITOS BIDIMENSIONAIS OU PLANARES 183

===== página 181 =====
Tabela 10.2 — Energia de contorno de grão de alguns materiais.
Material
Energia de contorno
(mJ/m
2
)
Alumínio 600
Ouro 400
Cobre 530
Ferro (CCC) 800
Ferro(CFC) 790
Platina 780
Tungstênio 1070
Alumina(Al2O 3) 1900
A energia dos contornos de grão está relacionada com a energia da
superfície externa (vide exercício 16, no final deste capítulo). De um modo
geral, a energia média de contorno de grão é cerca de 0,45 a 0,75 da energia
de superfície de um material.
É importante destacar que um grão em um agregado policristalino é um
poliedro que deve preencher todo o espaço (sem deixar vazios), satisfazer o
equilíbrio de tensões superficiais e, é claro, satisfazer as relações entre o
número de vértices, arestas e faces (teorema de Euler). O poliedro que mais
se aproxima destas exigências é o ortotetracaidecaedro, apresentado na figu-
ra 10.3.
A figura 10.4 apresenta diferentes secções de um material policristalino
monofásico, conforme observadas por microscopia ótica.
Figura 10.2 — Modelo de contorno de grão contendo degraus
(segundo H. Gleiter).
184 CAPÍTULO 10

===== página 182 =====
O número de faces, arestas e vértices dos grãos em um agregado poli-
cristalino pode ser determinado experimentalmente. Tomemos, por exemplo,
um pedaço de alumínio puro com grãos grandes (isto pode ser obtido fazen-
do-se um tratamento térmico em altas temperaturas, quando ocorre cresci-
mento de grão). Se o alumínio policristalino for colocado em contato com
gálio líquido (ponto de fusão 40°C), ocorre difusão preferencial dos átomos
de gálio pelos contornos de grão do alumínio e a concentração de gálio nestas
regiões é bastante aumentada. A presença de gálio nos contornos (segrega-
ção) diminui a força de coesão entre os grãos, tornando o material frágil
(fragilização por metal líquido). Sob aplicação de pequenas tensões, os grãos
se desagregam por fratura intergranular, como fossem os grãos de uma romã.
Se os números de faces, arestas e vértices de vários grãos forem determina-
dos, os valores médios serão muito próximos aos do ortotetracaidecaedro.
Figura 10.3 — Forma provável dos grãos de um material policristalino:
(a) ortotetracaidecaedro (24 vértices, 36 arestas e 14 faces);
(b) arranjo tridimensional (sem vazios) destes poliedros.
Figura 10.4 — Microestrutura monofásica policristalina.
DEFEITOS BIDIMENSIONAIS OU PLANARES 185

===== página 183 =====
Defeitos de empilhamento
Em capítulos anteriores, foi mencionado que uma determinada estrutura
cristalina pode ser obtida por meio do empilhamento de planos arranjados em
uma seqüência regular. Estas seqüências regulares podem ser localmente alte-
radas por deformação plástica e aglomerados de defeitos puntiformes criados
por irradiação do material com partículas pesadas de alta energia ou por
têmpera, dando origem a defeitos de empilhamento. Os defeitos de empilha-
mento são limitados por discordâncias parciais, conforme mostra esquemati-
camente a figura 10.5. Estas discordâncias parciais se repelem.
Quanto maior for a energia por unidade de área do defeito de empilha-
mento, mais próximas estarão as discordâncias parciais, de modo a minimi-
zar a área defeituosa. A energia de defeito de empilhamento (EDE) pode ser
determinada experimentalmente medindo-se a distância entre as discordân-
cias parciais com auxílio de microscopia eletrônica de transmissão (MET).
Além deste método, existem vários outros, a maioria envolvendo MET, utili-
zados na determinação da EDE. A EDE é um dos mais importantes parâme-
tros indicativos das propriedades dos materiais Por exemplo, um material
com energia de defeito de empilhamento baixa apresenta após deformação
plástica maior densidade de discordâncias, distribuição mais uniforme de
discordâncias e maior energia armazenada na deformação, do que um materi-
al com energia de defeito de empilhamento alta e deformado nas mesmas
condições. Além disto, os materiais com baixa EDE geralmente apresentam
maior taxa de encruamento, maior resistência à fluência e maior suscetibili-
dade à corrosão sob tensão que materiais com alta EDE. A tabela 10.3 apre-
senta energias de defeito de empilhamento de alguns materiais.
discordâncias
parciais
defeitos de empilhamento
Figura 10.5 — Discordâncias parciais delimitando defeitos de empilhamento.
186 CAPÍTULO 10

===== página 184 =====
Tabela 10.3 — Energia de defeito de
empilhamento (EDE) de alguns metais e ligas.
Material Estrutura EDE (m/J/m
2
)
Tungstênio CCC 1860
Molibdênio CCC 1450
Tântalo CCC 942
Nióbio CCC 537
Níquel CFC 220
Alumínio CFC 163
Cobre CFC 62
Ouro CFC 50
Prata CFC 22
AISI 304L CFC 19
Latão (30% Zn) CFC 12
Zinco HC 140
Magnésio HC 125
Cádmio HC 175
A grande maioria das determinações de EDE foram realizadas na tem-
peratura ambiente. As determinações de EDE acima da temperatura ambiente
apresentam dificuldades experimentais. Os poucos resultados experimentais
disponíveis sugerem que a EDE da maioria dos materiais aumenta com o
aumento da temperatura.
Células de discordâncias
A distribuição das discordâncias em um metal ou liga deformado plasti-
camente depende de vários fatores: estrutura cristalina, energia de defeito de
empilhamento, temperatura e velocidade de deformação. Por exemplo, quan-
do um metal com estrutura CFC e baixa EDE é deformado por método usuais
(ensaio de tração, laminação ou forjamento), suas discordâncias têm baixa
mobilidade devido ao fato das discordâncias parciais estarem muito afastadas
entre si. Isto implica em dificuldade para ocorrência de fenômenos de escor-
DEFEITOS BIDIMENSIONAIS OU PLANARES 187

===== página 185 =====
regamento com desvio (“cross-slip”) e escalada (“climb”) de discordâncias.
Uma vez tendo baixa mobilidade, as discordâncias geradas na deformação
tenderão a ter uma distribuição plana (homogênea) na microestrutura, confor-
me mostra esquematicamente a figura 10.6.
Por outro lado, metais e ligas com estrutura CCC, ou metais e ligas com
estrutura CFC e alta EDE, deformados plasticamente por métodos habituais
na temperatura ambiente, apresentam discordâncias dissociadas em parciais
próximas umas das outras, facilitando a ocorrência de escorregamento com
desvio e de escalada. Isto implica em discordâncias com alta mobilidade, que
tendem a se localizar em planos cristalinos de baixos índices de Miller, assim
como aniquilar-se com discordâncias vizinhas de sinal oposto. Devido a estes
fatores, metais e ligas com alta EDE tendem a apresentar uma distribuição
heterogênea de discordâncias, como mostra a figura 10.7. Na figura 10.7 é
representado esquematicamente um grão com células de discordâncias ou
células de deformação no seu interior. As discordâncias concentram-se prefe-
rencialmente nas paredes de célula e o interior das células permanece pratica-
mente livre de discordâncias. A diferença de orientação entre células vizinhas
é em geral muito pequena, menor que 2°.
Aumentos na temperatura de deformação e/ou diminuição na velocida-
de de deformação favorecem a formação de estrutura celular.
Contornos de subgrãos ou subcontornos
Um monocristal ou um grão em um agregado policristalino pode estar
subdividido em regiões (subgrãos) que têm entre si pequenas diferenças de
orientação, em geral menores que 5°. A fronteira que separa os dois subgrãos
é denominada contorno de pequeno ângulo ou subcontorno. Em geral, os
Figura 10.6 — Arranjo de discordâncias homogeneamente
distribuídas em grão encruado (esquemático).
188 CAPÍTULO 10

===== página 186 =====
contornos de pequeno ângulo podem ser descritos por arranjos convenientes
de discordâncias. Um tipo particular de subcontorno é o contorno inclinado
puro, composto apenas de discordâncias em cunha (vide figura 10.8). A
diferença de orientação é dada neste caso pelo ângulo , em radianos, que
pode ser calculado pela relação:
θ =
b
D
onde
b é o vetor de Burgers e
D é o espaçamento médio entre discordâncias.
Note que as discordâncias neste tipo de arranjo minimizam a energia
devida aos seus campos de tensão. Embora subcontornos do tipo inclinado
puro realmente existam, a maioria dos subcontornos é mais geral e contém
vários tipos de discordâncias.
Um mecanismo de formação destes subcontornos foi proposto pelo
pesquisador inglês R. W. Cahn, em 1950. Segundo o modelo de Cahn, duran-
te o aquecimento de um metal deformado plasticamente, as discordâncias são
reagrupadas, havendo aniquilação de discordâncias de sinais opostos e rear-
ranjo das restantes minimizando seus campos de tensão elástica (vide figu-
ra 10.9). Este mecanismo é denominado poligonização, devido ao facetamen-
to da superfície externa do cristal. O conceito de poligonização pode ser
ampliado de modo a descrever a formação de subgrãos em monocristais e
policristais.
Durante o aquecimento de um metal deformado plasticamente e que
apresenta subestrutura celular, ocorre o “aperfeiçoamento” das paredes de
Figura 10.7 — Arranjo celular de discordâncias em
grão encruado (esquemático).
DEFEITOS BIDIMENSIONAIS OU PLANARES 189

===== página 187 =====
células (formadas por emaranhados de discordâncias) que se transformam em
subcontornos de grão.
Os materiais com baixa EDE, que não apresentam subestrutura celular
após a deformação a frio, também apresentam formação de subgrãos (poligo-
nização) no posterior recozimento.
De uma maneira geral, pode-se afirmar que mesmo monocristais bem
recozidos podem apresentar subgrãos.
Figura 10.8 — Arranjo de discordâncias em cunha
Figura 10.9 — Representação esquemática do mecanismo de
poligonozação: (a) distribuição ao acaso de discordâncias em um
monocristal deformado por flexão; (b) rearranjo das discordâncias
ativado termicamente originando os subcontornos (poligonização).
190 CAPÍTULO 10

===== página 188 =====
A diferenciação entre células de deformação e subgrãos é um tanto
arbitrária. O principal critério para diferenciá-los é o grau de ativação térmica
envolvido na sua formação, já que ambos são constituídos de arranjos de
discordâncias e a diferença de orientação entre regiões vizinhas que eles
separam é da mesma ordem de grandeza. Em geral, um subcontorno é mais
aperfeiçoado que uma parede de célula, pois a subestrutura de subgrãos
envolve uma considerável ativação térmica durante sua formação, o que per-
mite o rearranjo das discordâncias.
A energia dos subcontornos depende fortemente da diferença de orien-
tação, ao contrário da energia dos contornos de grão. Esta energia depende
também da natureza do subcontorno, ou seja, do tipo e do arranjo de discor-
dâncias do subcontorno. A figura 10.10 compara os arranjos atômicos nas
vizinhanças de contornos de baixo e de alto ângulo.
Contornos de macla
Contornos de macla são imperfeições bidimensionais que separam duas
regiões do cristal ou do grão que são imagens especulares uma da outra,
conforme mostra a figura 10.11.
Este tipo de defeito pode ocorrer durante a solidificação, deformação
plástica, recristalização ou durante o crescimento de grão. Normalmente,
Figura 10.10 — Comparação entre contornos de baixo e de alto ângulo
(segundo W.D. Callister, Jr.).
DEFEITOS BIDIMENSIONAIS OU PLANARES 191

===== página 189 =====
distinguem-se dois tipos de macla conforme a origem: macla de recozimento
e macla de deformação. Embora os dois tipos mencionados sejam cristalogra-
ficamente idênticos na mesma estrutura, as maclas de recozimento, formadas
em altas temperaturas, apresentam contornos retilíneos, enquanto as maclas
de deformação, formadas durante a deformação a frio, apresentam contornos
lenticulares (vide figura 10.12).
As maclas de recozimento ocorrem mais freqüentemente durante a re-
cristalização e/ou durante o crescimento de grão. Elas são mais freqüentes
em materiais com baixa energia de defeito de empilhamento. A energia do
contorno coerente de macla é aproximadamente a metade da energia de de-
feito de empilhamento. Desta maneira, é esperado que materiais com baixa
EDE apresentem alta frequência de maclas de recozimento. Por exemplo, as
maclas de recozimento são raríssimas em alumínio, ferro-alfa, nióbio, mo-
libdênio e tungstênio, mas são muito freqüentes em cobre, prata, ouro, latão e
em aços inoxidáveis austeníticos. As maclas de recozimento são raras no
estado bruto de fundição, mesmo em materiais de baixa EDE. Isto mostra
que sua formação ocorre principalmente durante a recristalização e o cresci-
Figura 10.11 — Arranjo dos átomos em torno de uma
macla no reticulado cúbico simples.
Figura 10.12 — Grãos maclados: (a) e (b) maclas de recozimento em
materiais com estrutura CFC;(c) macla de deformação em
materiais com estrutura HC.
192 CAPÍTULO 10

===== página 190 =====
mento de grão, quando ocorre migração de contornos de alto ângulo. Fre-
qüentemente, as maclas de recozimento terminam no interior do grão. Neste
caso, aparece um contorno incoerente de macla (vide figura 10.13). A energia
por unidade de área destes contornos incoerentes de macla é comparável a
energia dos contornos de grão.
A maclação mecânica (maclas de deformação) é uma maneira alternati-
va de deformação plástica, conforme mostra a figura 10.14.
Como este modo de deformação plástica exige o movimento coordena-
do de muitos átomos, embora os deslocamentos sejam pequenos, ele ocorre
principalmente em situações em que a deformação plástica por deslizamento
de planos é muito difícil. A maclação mecânica ocorre, por exemplo, em
metais HC, devido ao baixo número de sistemas de escorregamentos nesta
estrutura. Em metais CCC, quando deformados abaixo a temperatura ambi-
ente ou com altas velocidades de deformação, também ocorre maclação me-
cânica. Este mecanismo de deformação plástica não tem muita importância
em metais e ligas com estrutura CFC.
Figura 10.13 — Contornos coerentes e incoerentes de macla:
(a) arranjo atômico; (b) aspecto observado em metalografia.
DEFEITOS BIDIMENSIONAIS OU PLANARES 193

===== página 191 =====
A maclação mecânica não envolve difusão, exige o movimento coorde-
nado de átomos e este movimento envolve pequenos deslocamentos. Estas
características são comuns às transformações martensíticas ou “militares”.
Interfaces
A grande maioria dos materiais de engenharia apresenta na sua micro-
estrutura mais de uma fase, isto é, eles são polifásicos. Freqüentemente, as
fases presentes na microestrutura de um material polifásico apresentam dife-
rentes composições e estruturas, embora também ocorram casos em que a
estrutura cristalina é a mesma mas a composição é diferente e vice-versa. A
fronteira que separa as duas fases é denominada interface. A figura 10.15
apresenta uma microestrutura policristalina e bifásica vista em três dimen-
sões.
Dependendo das relações de orientação entre as duas fases, as interfaces
podem ser classificadas como coerentes, semicoerentes ou incoerentes. As
interfaces coerentes são mais raras e só ocorrem quando as duas fases apre-
sentam mesma estrutura cristalina e parâmetros de rede quase idênticos.
Além disto, uma das fases deve estar dispersa na outra (matriz) e ter dimen-
sões muito pequenas, em geral, menores que 0,1 μm. As interfaces semicoe-
rentes são mais freqüentes e podem ocorrer mesmo quando as duas fases tem
diferentes estruturas cristalinas. Neste caso, o ajuste dos reticulados das duas
fases pode ser facilitado pela presença de discordâncias na interface. As
interfaces incoerentes são muito mais freqüentes e representam o caso geral.
Os três tipos de interface mencionados são apresentados na figura 10.16.
Figura 10.14 — Maclação mecânica em metais CFC
(segundo M.A. Meyers e K.K. Chawla).
194 CAPÍTULO 10

===== página 192 =====
Quanto mais diferentes forem as duas fases entre si e principalmente
quanto maior for o grau de desajuste entre as suas estruturas tanto maior será
a energia da interface. A tabela 10.4 apresenta as energias de interface para
alguns sistemas.
Tabela 10.4 — Energias de interface de alguns sistemas.
Sistema Tipo de interface Desorientação (%) Energia (mJ/m2
)
Ni-Al coerente 0,5 14
Cu-Co coerente 1,8 18-21
Feα/Feγ incoerente — 560
Fe/Fe3C incoerente — 740
Ni/ThO 2 incoerente — 1500
Os valores da tabela 10.4 mostram que a energia por unidade de área de
uma interface coerente é comparável com a energia de subcontornos e con-
tornos coerentes de macla. Por outro lado, a energia das interfaces incoeren-
tes é comparável com a energia dos contornos de grão.
Figura 10.15 — Microestrutura policristalina e bifásica
vista em três dimensões.
Figura 10.16 — Arranjo dos átomos ao redor das interfaces:
(a) coerente; (b) semicoerente e (c ) incoerente (segundo E. Hornbogen).
DEFEITOS BIDIMENSIONAIS OU PLANARES 195

===== página 193 =====
Contornos de antifase
Conforme já foi mencionado em capítulo anterior, algumas fases apre-
sentam reação do tipo ordem-desordem. Em geral, as regiões ordenadas tem
o mesmo tipo de estrutura cristalina que a matriz. Vamos considerar o caso
do latão β, com concentração equiatômica de cobre e zinco. Em altas tempe-
raturas predomina a estrutura CCC, com os átomos de cobre e de zinco
ocupando as posições do centro da célula e dos vértices indistintamente e
sem preferência. Diz-se nesta situação que a fase é desordenada. Em tempe-
raturas mais baixas, os átomos de cobre têm preferência pelas posições do
centro da célula enquanto os átomos de zinco ocupam as posições do vértice
do cubo. Diz-se nesta situação que a fase é ordenada.
Uma liga ou uma fase que sofre ordenação apresenta regiões em que o
tipo de ordem difere. A fronteira entre estas regiões é denominada contorno
de antifase. A figura 10.17 apresenta este tipo de defeito bidimensional.
A passagem de uma discordância por uma fase ordenada pode criar um
contorno de antifase. Por esta razão, as discordâncias atravessam as fases
ordenadas aos pares. Enquanto a discordância “à frente” desordena, a discor-
dância “de trás” reconstitui a ordem. Este par de discordâncias é denominado
superdiscordância.
Figura 10.17 — Estrutura ordenada bidimensional apresentando
contornos de antifase (segundo M.A. Meyers e K.K. Chawla).
196 CAPÍTULO 10

===== página 194 =====
Fronteiras de domínio
Em muitas fases ocorre o alinhamento dos spins eletrônicos dando ori-
gem a domínios magnéticos. As fronteiras que separam estes domínios são
denominadas fronteiras de domínio ou fronteiras de Weiss, em homenagem
ao físico francês P. Weiss, que sugeriu pela primeira vez a existência de
domínios magnéticos, em 1907. A figura 10.18 apresenta uma representação
esquemática de domínios magnéticos em um cristal de metal ferromagnético.
As direções de magnetização são representadas na figura 10.18 por flechas.
Existem nos materiais magnéticos outros tipos de domínio e de frontei-
ras de domínio que não foram abordados neste texto, mas podem ser encon-
trados em livros especializados sobre magnetismo e materiais magnéticos.
Exercícios
1. Por que a superfície externa de um cristal é um defeito?
2. O que é um contorno de baixo ângulo (também conhecido como subcon-
torno ou contorno de subgrão)?
3. Os contornos de grão são também chamados de contornos de alto ângulo.
Podem eles serem descritos em termos de arranjos de discordâncias? Justifi-
que.
4. Um grão pode ser descrito como sendo um poliedro. Que fatores determi-
nam o tipo de poliedro?
5. Quais as principais diferenças entre um contorno de grão e um subcontor-
no?
6. Contornos inclinados de pequenos ângulo têm normalmente ângulo de
desorientação menor que 5° e são constituídos apenas por discordâncias em
cunha. Calcule o espaçamento entre as discordâncias de um contorno inclina-
Figura 10.18 — Ilustração de fronteiras de domínio (esquemático).
DEFEITOS BIDIMENSIONAIS OU PLANARES 197

===== página 195 =====
do puro com diferença de orientação (ou ângulo de desorientação) de 2° em
um cristal de cobre. Quais os índices de Miller do plano do contorno? Consi-
dere que as discordâncias do subcontorno são unitárias do tipo
a
⁄2 <110> e
que o parâmetro de rede do cobre é 3,615 Å.
7. Relacione a energia de defeito de empilhamento com a distância entre as
discordâncias parciais em um cristal com estrutura CFC.
8. Discuta a formação de defeitos de empilhamento nos metais e soluções
sólidas com estrutura CFC.
9. Quais as principais diferenças e semelhanças entre maclas de recozimento
e maclas de deformação?
10. Dois corpos de prova metalográficos, um de prata e outro de alumínio
puros e policristalinos, ambos no estado recozido, foram misturados após
embutimento, polimento e ataque. Como você poderia diferenciá-los?
11. Por que as maclas de recozimento são freqüentes nos aços inoxidáveis
austeníticos e muito raras nos aços inoxidáveis ferríticos?
12. Em que situações a deformação plástica por maclação é favorecida?
13. Quais as principais diferenças entre um contorno de grão e uma interfa-
ce?
14. Na sua opinião, a energia por unidade de área de um contorno de antifase
é mais próxima da energia de um contorno coerente de macla ou de um
contorno de grão?
15. Coloque em ordem crescente de energia os seguintes defeitos planares do
cobre: contorno de grão, superfície externa, contorno de subgrão, defeito de
empilhamento e contorno coerente de macla.
16. Quando um contorno de grão de um policristal intercepta a superfície
externa e o material é exposto à temperaturas maiores que metade da sua
temperatura de fusão em graus Kelvin, forma-se uma fenda térmica (“thermal
groove”) ao longo da linha de intersecção, conforme a figura abaixo.
198 CAPÍTULO 10

===== página 196 =====
A razão da formação da fenda é a redução da energia livre total do sistema.
Calcule a razão entre a energia de superfície e a energia do contorno de grão
em função do ângulo da fenda (Ψ).
17. O esquema da figura abaixo mostra uma partícula de inclusão não metáli-
ca no contorno de grão de um aço baixo carbono. A energia de contorno de
grão deste aço é 780 mJ/m
2
. Estime a energia da interface entre a inclusão e a
matriz. Esta inclusão é coerente ou incoerente?
Bibliografia consultada
MARC A. MEYERS & KRISHAN K. CHAWLA; Princípios de metalurgia mecâni-
ca, capítulo 7: Defeitos planares, Editora Edgar Blücher Ltda, São Paulo, 1982.
W. T. READ, Jr.; Dislocations in crystals, McGraw-Hill, New York, 1953.
D. HULL & D. J. BACON; Introduction to dislocations, Third edition, Pergamon
Press, Oxford, 1984.
R. E. REED-HILL; Physical metallurgy principles, Second edition, D. Van Nostrand
Company, New York, 1973.
ANGELO FERNANDO PADILHA & FRANCISCO AMBROZIO FILHO; Técnicas
de análise microestrutural, Editora Hemus, São Paulo, 1985.
ANGELO FERNANDO PADILHA & FULVIO SICILIANO, Jr.; Encruamento, re-
cristalização, crescimento de grão e textura, segunda edição, ABM, São Paulo,
1996.
DEFEITOS BIDIMENSIONAIS OU PLANARES 199

===== página 197 =====
Sólidos Amorfos
Numerosos materiais de engenharia não apresentam estrutura cristalina,
ou seja, são amorfos. Podem ser encontrados exemplos de sólidos amorfos
nos três grupos de materiais (metálicos, cerâmicos e poliméricos), embora os
três grupos apresentem diferentes propensões ao “estado cristalino”. Em
princípio, existem duas possibilidades para se obter um sólido no “estado
amorfo”. A primeira delas e também a mais utilizada de se obter um sólido
amorfo é evitar a sua cristalização durante a solidificação. A outra possibili-
dade é destruir, geralmente por meios mecânicos, a cristalinidade do material
tornando-o amorfo.
Evitando a cristalização
No capítulo IV (vide figura 4.1) foi mostrado que do ponto de vista
estrutural não existem diferenças significativas entre um sólido amorfo e um
líquido. Este comportamento sugere que a passagem do estado líquido para o
estado sólido não apresenta descontinuidade. Em contraposição a este com-
portamento, durante a cristalização ocorrem profundas modificações na dis-
tribuição e organização dos átomos.
Em muitas substâncias é possível evitar a cristalização, por exemplo,
por meio de resfriamento rápido a partir do líquido. Um exemplo típico de
substância que pode ser obtida tanto no estado cristalino como no estado
amorfo é a glicose. A figura 11.1 apresenta os comportamentos da glicose
cristalina e amorfa em função da temperatura. Na figura 11.1 (a) é apresenta-
da a variação do volume específico em função da temperatura. O ponto de
fusão da glicose é 415 K e quando ocorre a cristalização observa-se uma
contração de aproximadamente 7% . Por outro lado, a variação do volume
específico com a temperatura é relativamente uniforme, no caso de formação
11
201

===== página 198 =====
de um sólido amorfo. No entanto, no caso de formação de um sólido amorfo
ocorre uma mudança de inclinação na curva de volume específico versus
temperatura. Em outras palavras, a curva não apresenta descontinuidade mas
a taxa de variação do volume específico com a temperatura não é uniforme. A
temperatura em que ocorre a mudança de inclinação é denominada tempera-
tura de transição vítrea (T g ou T V). Em termos estruturais, pode-se afirmar
que acima da temperatura de transição vítrea ocorrem rearranjos das molécu-
las enquanto abaixo dela isto não é mais possível e a contração remanescente
é causada pela redução das vibrações térmicas com a diminuição da tempera-
tura. Na figura 11.1 (b) é apresentada a variação do coeficiente de expansão
com a temperatura. Observa-se neste caso a ocorrência de uma variação
brusca no coeficiente de expansão térmica do sólido amorfo na temperatura
de transição vítrea. O mesmo tipo de comportamento é observado na curva de
variação do calor específico em função da temperatura; figura 11.1 (c).
A temperatura de transição vítrea não é uma grandeza termodinâmica,
como as temperaturas de fusão e de ebulição. Quanto mais lento for o resfria-
mento mais baixa será a temperatura de transição vítrea. Em outras palavras,
a temperatura de transição vítrea é uma característica importante de um sóli-
do amorfo ou de uma fase amorfa dentro de um material parcialmente crista-
lino, mas não é uma constante e varia numa faixa.
A solidificação ultra-rápida a partir do líquido é talvez a maneira mais
utilizada para obter sólidos amorfos. Um aparato muito utilizado é mostrado
esquematicamente na figura 11.2. Um material metálico é fundido por indu-
ção dentro de um tubo de quartzo ou de alumina. O tubo tem um furo na sua
extremidade inferior. O metal líquido é pressionado através do furo por um
gás inerte (normalmente, argônio). Um filete de metal incide sobre uma roda
polida de cobre refrigerada e em movimento. O filete de metal líquido solidi-
fica-se ultra-rapidamente formando uma fita com algumas dezenas de micro-
metros de espessura. A roda de cobre pode estar encerrada em uma câmara
contendo gás inerte (normalmente, hélio). Este aparato é muito conhecido
pela sua designação em inglês (“melt-spinning”) e com ele pode se obter
velocidades de resfriamento na faixa de 10
5
a 10
7
K/s . Este método é muito
utilizado para obtenção de materiais metálicos amorfos.
Existem outras maneiras de evitar a cristalização e obter sólidos amor-
fos. Uma delas é partir da fase vapor ao invés do líquido. O vapor, por sua
vez, pode ser obtido pelo aquecimento de um sólido cristalino ou de um
líquido ou até bombardeando a superfície de um sólido com íons (“cathode
sputtering”). O vapor é então resfriado ultra-rapidamente pelo contato com
uma superfície fria. A temperatura baixa reduz a mobilidade atômica e difi-
202 CAPÍTULO 11

===== página 199 =====
Figura 11.1 — Variação de propriedades da glicose com a temperatura
tanto no caso de ocorrência de cristalização como no caso de formação
de fase amorfa: (a) volume específico; (b) coeficiente de expansão térmica;
(c) calor específico (segundo A. Guinier).
SÓLIDOS AMORFOS 203

===== página 200 =====
culta a cristalização. Desta maneira é possível obter filmes finos amorfos,
com espessura menor que 1 μm.
Além do método mencionado acima, existe ainda a possibilidade de se
obter um sólido amorfo pela precipitação resultante da reação entre dois
líquidos. Um exemplo típico deste método é a redução de um sal de níquel
por hipofosfito de sódio. Como resultado obtêm-se sobre uma peça ou objeto
imerso na solução uma camada fina de um precipitado duro e brilhante. Este
precipitado é uma liga amorfa de níquel e fósforo. Este processo é utilizado
industrialmente e apresenta vantagens com relação à niquelação eletroquímica.
A cinética de cristalização é geralmente representada em um diagrama
tempo-temperatura-transformação, denominado diagrama TTT. As curvas de
início de cristalização tem a forma de um C. Esta forma é característica das
transformações que ocorrem por nucleação e crescimento. A figura 11.3 apre-
senta curvas esquemáticas de início de cristalização para um material metáli-
co e para um silicato ou polímero.
Destruindo a estrutura cristalina
Em 1881, o pesquisador alemão S. Kalisher, trabalhando com chapas de
zinco, sugeriu que a deformação plástica “destruía a cristalinidade” do zinco,
mas o recozimento posterior a restaurava. Nascia aí o termo técnico recrista-
lização. Mais tarde, foi demonstrado experimentalmente que a deformação
plástica dos materiais cristalinos por processos convencionais (laminação,
Figura 11.2 — Aparato para obtenção de fitas amorfas por solidificação
ultra-rápida (“melt-spinning”). Vide descrição no texto.
204 CAPÍTULO 11

===== página 201 =====
forjamento, extrusão e trefilação), embora introduza muitos defeitos cristali-
nos, não é suficiente para destruir a cristalinidade dos materiais.
Por outro lado, existem processos especiais de deformação que podem
destruir a cristalinidade de numerosos materiais. Por exemplo, a moagem por
tempo longo em moinhos de alta energia (“attritor”) pode destruir a cristalini-
dade de um material. Uma outra possibilidade é irradiação com altas doses de
íons pesados e de alta energia.
Materiais metálicos amorfos
Os átomos metálicos comportam-se como fossem esferas rígidas. Os
metais puros têm grande propensão à cristalização e cristalizam-se com es-
truturas relativamente simples. Por esta razão, a grande maioria dos metais
não pode ser obtida como sólidos amorfos. Uma exceção é o molibdênio, que
quando solidificado a partir do vapor em uma superfície refrigerada com
hélio líquido (abaixo de 5 K) produz um filme fino amorfo. Uma reação
química especial pode produzir um pó muito fino de ferro amorfo. Nos dois
casos, a tendência a cristalização é muito grande e ocorre rapidamente se os
metais amorfos forem aquecidos. Por outro lado, a solidificação ultra-rápida
de numerosos sistemas metálicos produz sólidos amorfos, também denomi-
nados vidros metálicos. A maioria dos vidros metálicos contém átomos não
metálicos como silício, boro ou carbono. Estes átomos, menores que os metá-
Figura 11.3 — Diagrama TTT esquemático de cristalização de diferentes
materiais (segundo E. Hornbogen).
SÓLIDOS AMORFOS 205

===== página 202 =====
licos, estabilizam os buracos atômicos da estrutura amorfa ou vítrea. Exem-
plos típicos de vidros metálicos deste tipo são: Au-Si; Pd-Si; Fe-B; Fe-B-C;
Fe-Ni-P-B; Ni-B-Si. Por outro lado, é possível obter vidros metálicos em
sistemas contendo apenas átomos metálicos. Exemplos típicos de vidros me-
tálicos deste tipo são: Zr-Cu; Zr-Ni; Nb-Ni e Ta-Ni.
A grande maioria dos sistemas metálicos não apresenta fase amorfa,
mesmo quando solidificada ultra-rapidamente. Nestes casos, os metais puros
e ligas apresentam grãos com dimensões de poucos micrometros (materiais
microcristalinos). Além disto, estes materiais microcristalinos apresentam
pouca ou nenhuma segregação e maior solubilidade que os valores de equilí-
brio, previstos nos respectivos diagramas de fases.
Os vidros metálicos apresentam algumas propriedades e características
interessantes. Uma delas é a isotropia de propriedades, devida à ausência de
estrutura cristalina. A ausência de simetria cristalina também faz dos vidros
metálicos excelentes materiais magnéticos moles. Eles apresentam alta resis-
tividade elétrica e baixas perdas acústicas. A densidade de um vidro metálico
é cerca de 2% menor que a da liga correspondente no estado cristalino. Os
módulos de elasticidade e de cisalhamento também são menores no estado
amorfo. Por outro lado, suas resistência mecânica e tenacidade são em geral
excelentes. Sua homogeneidade química confere a eles melhor resistência à
corrosão que as ligas cristalinas tradicionais. Apesar de apresentarem pro-
priedades e características tão interessantes, os vidros metálicos ainda não
encontraram muitas aplicações. A principal limitação é a forma em que eles
são obtidos: pós, filmes finos e fitas finas. Além disto, eles apresentam uma
enorme tendência à cristalização, o que pode ocorrer durante o aquecimento.
Materiais cerâmicos amorfos
Os materiais cerâmicos iônicos do tipo composto estequiométrico,
como o NaCl, à exemplo dos metais puros, têm uma enorme propensão à
cristalização. A cristalização é neste caso uma maneira eficiente do sólido
manter a neutralidade elétrica e estes materiais praticamente inexistem na
forma amorfa.
Os materiais cerâmicos com forte caráter covalente têm maior propen-
são à formação de fase amorfa do que os iônicos. Este é, por exemplo, o caso
da sílica. A sílica cristalina consiste de tetraedros, onde predominam fortes
ligações covalentes (vide figura 11.4).
206 CAPÍTULO 11

===== página 203 =====
A sílica fundida é obtida aquecendo-se o quartzo acima de 1700°C.
Nesta temperatura, o coeficiente de viscosidade da sílica é cerca de 10
8
vezes
maior que o da água líquida. Isto se deve às fortes ligações covalentes. No
estado líquido, algumas ligações são quebradas e outras distorcidas, mas o
líquido preserva alguma rigidez. Durante o resfriamento à partir do estado
líquido, os embriões de fase cristalina têm dificuldades de crescer e a cristali-
zação pode ser evitada obtendo-se um sólido amorfo. A fase amorfa da sílica
pode ser obtida com velocidades de resfriamento relativamente baixas.
A figura 11.5 mostra uma representação bidimensional da sílica cristali-
na e da sílica amorfa.
Figura 11.4 — Estrutura tetraédrica do quartzo.
Figura 11.5 — Representação bidimensional da sílica:
a) cristalina e b) amorfa.
SÓLIDOS AMORFOS 207

===== página 204 =====
Uma maneira muito eficiente de diminuir o ponto de fusão da sílica e
também diminuir a viscosidade do líquido é a adição de óxidos de sódio,
cálcio e chumbo. Por exemplo, a adição de cerca de 25% em moles de Na 2O
no sistema SiO 2 - Na 2O, diminui o ponto de fusão da mistura para temperatu-
ras abaixo de 900°C. Além disto, os cátions Na
+
dificultam a cristalização e
facilitam a formação de fase vítrea, conforme ilustra a figura 11.6.
Os compostos SiO 2 , B 2O 3 , GeO 2 e P 2O 5 apresentam alta energia de
ligação (80 kcal/mol) e são denominados formadores de rede. Os óxidos
Na2O, K 2O, CaO e MgO apresentam baixa energia de ligação (< 40
kcal/mol) e são denominados modificadores de rede. A tabela 11.1 apresenta
a composição, propriedades e usos de alguns vidros mais comuns.
Figura 11.6 — Ação do cátion Na
+
na formação de fase vítrea da sílica.
208 CAPÍTULO 11

===== página 205 =====
Tabela 11.1 — Composição, propriedades e usos de alguns vidros
(segundo R.A.Higgins).
Tipo de vidro
Composição
aprox. (%)
Propriedades e utilizações
Vidro de
carbonato
de sódio
72 SiO 2
Janelas, vidro para espelhos, garrafas e outros
recipientes.
15 Na2O
9 CaO
4 MgO
Vidros de
chumbo
60 SiO 2
Têm uma elevada resistência elétrica — usa-
do para lâmpadas, válvulas etc.
15 Na2O + K 2O
25 PbO
40 SiO 2
Alto índice refrativo e poder de dispersão —
utilizado para lentes e outros produtos óticos.
Também para baixelas de vidro “cristal”.
7,5Na2O + K2O
47,5PbO
5 Al 2O 3
Vidros de
boro-silicato
70 SiO 2 Baixa expansão e boa resistência a agentes
químicos — utilizado para louça resistente ao
calor (“Pyrex”) e aparatos de laboratório. Pode
ser fundido com um certo número de metais.
7 Na2O + K 2O
3 Al 2O 3
20 B2O 3
Vidros de
alumínio-
silicato
35 SiO 2
Têm uma faixa alta de amolecimento com T V
da ordem de 800°C.30 CaO
25 Al 2O 3
5 B2O 3
5 MgO
Na produção de vidros, as matérias primas, tais como areia especial,
sulfato, calcáreo, dolomita, barrilha, feldspato e hematita são misturadas e
levadas ao forno de fusão por correias transportadoras. Um forno de fusão de
vidros tem várias zona de aquecimento, na faixa de 1500 a 1200°C. Na
produção de vidros planos, a temperatura de saída do material do forno está
entre 1100 e 1000°C. Uma camada fluida de vidro flutua (“floating”) sobre
estanho líquido. A temperatura de saída da zona de “floating” situa-se por
volta de 600°C. Os vidros planos tem temperatura de transição vítrea entre
540 e 520ºC.
SÓLIDOS AMORFOS 209

===== página 206 =====
Materiais orgânicos amorfos
Os materiais orgânicos são freqüentemente constituídos de enormes
cadeias ou macromoléculas. As ligações químicas no interior da cadeia são
geralmente ligações covalentes muito fortes. As ligações intercadeias são em
geral ligações secundárias fracas. Além disto, deve-se mencionar que as liga-
ções covalentes são direcionais. Pelas razões mencionadas, pode-se esperar
que os materiais orgânicos tenham enorme dificuldade de cristalização. Em
alguns casos, as macromoléculas têm um arranjo tridimensional e totalmente
amorfo, conforme ilustra a figura 11.7. Este é o caso dos polímeros termorí-
gidos. Os polímeros termoplásticos também podem ser obtidos completa-
mente amorfos, mas apresentam maior propensão à cristalização. Eles serão
discutidos no próximo capítulo (sólidos parcialmente cristalinos).
A temperatura de fusão de um polímero termoplástico como o polietile-
no situa-se entre 140 e 100ºC, dependendo do grau de cristalinidade e sua
temperatura de transição vítrea situa-se entre -90 e -110ºC. No caso do poli-
tetraflúoretileno (PTFE) a temperatura de fusão situa-se por volta de 327ºC e
a temperatura de transição vítrea situa-se por volta de -90ºC. Alguns termo-
plásticos amorfos, tais como o poliestireno (74 a 105ºC) e o PMMA (85 a
105ºC) apresentam temperaturas de transição vítrea mais altas.
Figura 11.7 — Arranjo tridimensional da baquelite. Os círculos escuros
representam o C 6H 4 OH e os círculos claros representam o CH 2 .
210 CAPÍTULO 11

===== página 207 =====
Exercícios
1. A ocorrência de sólidos amorfos na natureza é muito freqüente ou pouco
freqüente? Dê exemplos.
2. Você espera que um vidro metálico seja transparente à luz? Justifique sua
resposta.
3. Quais as principais diferenças entre o ponto de fusão e a temperatura de
transição vítrea (T g ou T v)?
4. Os difratogramas de sólidos amorfos em geral apresentam alguns picos
muito largos, sendo que um deles é muito mais intenso que os outros. Justifi-
que fisicamente a presença deste pico mais intenso nos sólidos amorfos.
5. Suponha que você dispõe de um difratômetro de raios x que permite a
obtenção de difratogramas em várias temperaturas. Existem diferenças signi-
ficativas entre os difratogramas de um sólido amorfo obtidos um pouco aci-
ma de T g e um pouco abaixo da referida temperatura ?
6. De um modo geral, os metais puros têm maior propensão à cristalização
que as ligas metálicas. Justifique.
