Repository: neiltonrj1/PETROPASS

File: ferramentas/referencia/livro-Materiais-de-Engenharia.txt (part 8 of 12)
7. De um modo geral, os polímeros termoplásticos têm maior propensão à
cristalização que os polímeros termorígidos ou termofixos. Justifique.
8. Deseja-se produzir uma corrida de 120 Kg de vidro de sílica, cal e soda
com a seguinte composição em peso: 80% de SiO 2 , 15% de Na 2O e 5% de
CaO. A soda e a cal são adicionadas ao quartzo (SiO2) na forma de Na2CO 3 e
CaCO 3 , respectivamente. Durante o aquecimento estas matérias primas se
decompõe liberando CO 2. Calcule as massas das matérias primas necessárias.
Suponha conhecidas as massas atômicas dos elementos envolvidos.
9.Discuta os efeitos do Na 2O no ponto de fusão, na viscosidade e na estrutura
da sílica.
10. Um vidro quando aquecido tende a se cristalizar. Este processo de crista-
lização é chamado de devitrificação. Por exemplo, um vidro de janela se
aquecido acima de 500°C sofre devitrificação. A devitrificação de um vidro é
desejável ou indesejável?
11. As fibras de vidro têm resistência mecânica muito maior que os vidros
comuns e por esta razão elas são freqüentemente utilizadas como reforço na
obtenção de materiais compósitos de matriz polimérica. Considere uma fibra
de vidro com a mesma composição química que uma placa de vidro de
janela. Justifique a enorme diferença de resistência mecânica entre a fibra e a
placa.
SÓLIDOS AMORFOS 211

===== página 208 =====
12. O que é vidro temperado?
13. Apresente três maneiras de aumento de resistência mecânica dos vidros
inorgânicos tradicionais.
14. Por que geralmente os vidros de sílica, cal e soda são frágeis e os vidros
metálicos são tenazes?
15. Os vidros metálicos são relativamente pouco utilizados em engenharia.
Justifique.
16. A densidade dos vidros metálicos é cerca de (apenas) 2% menor do que a
das ligas cristalinas correspondentes, enquanto a variação de densidade dos
vidros não metálicos é da ordem de 10%. Justifique a diferença.
17. Considere uma liga metálica que pode ser obtida tanto no estado cristali-
no como no amorfo. Compare as propriedades mecânicas, elétricas e quími-
cas dos dois materiais.
Bibliografia consultada
ANDRÉ GUINIER; The structure of matter, Edward Arnold, London, 1984.
VERNON B. JOHN; Engineering Materials, Macmillan, London, 1990.
ARTHUR E. WOODWARD; Understanding polymer morphology, Hanser, Munich,
1995.
RAYMOND A. HIGGINS; Propriedades e estruturas dos materiais em engenharia,
DIFEL, São Paulo, 1982.
ERHARD HORNBOGEN; Werkstoffe, Fünfte Auflage, Springer-Verlag, Berlin,
1991.
212 CAPÍTULO 11

===== página 209 =====
Sólidos Parcialmente Cristalinos
A microestrutura de um material parcialmente cristalino consiste em
uma mistura de fases cristalinas e regiões amorfas. Esta mistura de fases
cristalinas e amorfa representa, em praticamente todos os casos conhecidos,
um equilíbrio metaestável. Os materiais parcialmente cristalinos também são
relativamente freqüentes e ocorrem nos três grupos de materiais (metálicos,
cerâmicos e poliméricos).
É importante chamar a atenção do leitor para o fato de que materiais
parcialmente cristalinos não devem ser confundidos com materiais quase-
cristalinos, discutidos no capítulo IV.
Materiais metálicos parcialmente cristalinos
Conforme já foi mencionado várias vezes neste texto, os materiais me-
tálicos têm enorme propensão à cristalização e são disponíveis predominante-
mente como sólidos cristalinos, ou melhor, policristalinos. Por outro lado,
alguns materiais metálicos podem ser obtidos no estado completamente
amorfo, conforme discutido no capítulo anterior. Estes materiais amorfos,
quando aquecidos, iniciam o processo de cristalização. Em um estado inter-
mediário deste processo pode-se obter uma mistura de fases cristalinas e
amorfas.
Uma classe especial de materiais parcialmente cristalinos é formada
pelos nanocristais. De uma maneira simplificada, os materiais nanocristali-
nos são policristais com grãos muito pequenos, com dimensões de nanome-
tros, conforme ilustra a figura 12.1.
Nesta classe de materiais, a quantidade de material nas vizinhanças dos
contornos de grão pode atingir valores muito altos, da ordem de dezenas de
porcento. Em materiais com tamanho de grão “normal”, digamos, com diâ-
12
213

===== página 210 =====
metro médio da ordem de dezenas de micrometros, a quantidade de átomos
“pertencentes” aos contornos de grão é menor que 0,0001%. Conforme foi
mencionado no capítulo X, as regiões do contorno de grão podem ser consi-
deradas amorfas e por conseqüência os materiais nanocristalinos podem ser
considerados como materiais parcialmente cristalinos.
Os materiais nanocristalinos podem ser obtidos por meio de diversas
técnicas, destacando-se entre elas a condensação sob atmosfera inerte, meca-
nosíntese (“mechanical alloying”) e cristalização de ligas obtidas por solidifi-
cação ultra-rápida.
Os nanocristais apresentam propriedades bastante diferentes dos seus
correspondentes cristalinos e amorfos. A presença de uma grande quantidade
de contornos de grão facilita a movimentação atômica (difusão) no seu inte-
rior. Estas altas difusividades facilitam a deformação plástica e possibilitam,
por exemplo, a obtenção de materiais cerâmicos com excelentes ductilidade e
tenacidade. Os materiais nanocristalinos são também muito reativos.
A figura 12.2 compara os difratogramas de raios x de uma mesma
substância em três condições: policristalina, nanocristalina e amorfa.
Figura 12.1 — Modelo bidimensional para um material nanocristalino
(segundo H. Gleiter).
214 CAPÍTULO 12

===== página 211 =====
Materiais cerâmicos parcialmente cristalinos
Os materiais cerâmicos avançados, tais como óxidos, carbonetos e ni-
tretos, são em geral totalmente cristalinos. Eles são fabricados a partir de
matérias primas sintéticas e puras. A presença de fase vítrea nesta classe de
materiais, que às vezes ocorre nos contornos de grão, é indesejável, pois
compromete suas propriedades.
Os materiais cerâmicos tradicionais utilizados na fabricação de louças,
azulejos, sanitários, pisos e revestimentos refratários, são obtidos na nature-
za, não têm composição definida e são muito impuros. A tabela 12.1 apresen-
ta alguns argilo-minerais mais comuns.
Figura 12.2 — Difratogramas esquemáticos de uma mesma substância
em diversas condições: a) cristais com cerca de 1 μm;
b) cristais com cerca de 5 nm e c) sólido amorfo (segundo A. Guinier).
SÓLIDOS PARCIALMENTE CRISTALINOS 215

===== página 212 =====
Tabela 12.1 — Argilo-minerais mais comuns utilizados em
cerâmica tradicional (fórmulas ideais).
caulinita Al 2(Si2O 5)(OH) 4
haloisita Al 2(Si2O 5)(OH) 4 2H 2O
pirofilita Al 2(Si2O 5)(OH) 2
montmorilonita (Al 1,67Na 0,33 ou Mg 0,33)Si2O 5(OH)2
mica Al 2K(Si 1,5Al 0,5O 5)2(OH) 2
ilita Al 2-XMg X K 1-X-Y(Si1,5-YAl 0,5+YO 5) 2(OH) 2
Figura 12.3 — Estrutura cristalina da caulinita (segundo L. H. Van Vlack).
216 CAPÍTULO 12

===== página 213 =====
Grande parte dos argilo-minerais da tabela 12.1 formam uma estrutura
cristalina em camadas, como é o caso da caulinita (vide figura 12.3).
Estes argilo-minerais quando misturados com a água adquirem plastici-
dade, que possibilita sua conformação. A água funciona como lubrificante
entre as camadas que são mantidas unidas por forças eletrostáticas.
Após a secagem, os objetos conformados são queimados, isto é, sinteri-
zados. Durante a sinterização ocorre a formação de fases vítreas, que mantém
unidas as partículas e facilita a sinterização. Por esta razão, a temperatura de
queima de uma cerâmica tradicional é em geral muito mais baixa que a
temperatura de queima de uma cerâmica avançada.
A microestrutura das cerâmicas tradicionais é constituída de fases cris-
talinas, fases vítreas e poros. As quantidades de fase vítrea e poros variam de
caso para caso, mas são em geral superiores a 10% . Por exemplo, os tijolos
refratários têm, em geral, porosidade aparente na faixa de 10 a 22%. A
quantidade de poros de uma cerâmica avançada é muito baixa, freqüentemen-
te menor que 1% . A quantidade de fase vítrea nas cerâmicas avançadas é na
maioria dos casos muito baixa, formam filmes muito finos nos contornos de
grão, que só podem ser detectados por técnicas especiais de microscopia
eletrônica de transmissão.
Do exposto acima, pode-se concluir que as cerâmicas tradicionais são
predominantemente materiais parcialmente cristalinos que contém grande
quantidade de poros. Outra característica da microestrutura das cerâmicas
tradicionais é a larga distribuição do tamanho das partículas, ou seja, elas
apresentam microestruturas bastante heterogêneas. Por outro lado, as cerâmi-
cas avançadas, em cujo processamento é feito um rigoroso controle do tama-
nho de partículas, apresentam microestruturas relativamente homogêneas.
Materiais orgânicos parcialmente cristalinos
Os materiais poliméricos totalmente cristalinos são muito raros e têm
pouco significado econômico. Por exemplo, é possível obter-se pequenos
cristais de polietileno por meio da precipitação em toluol, causada pelo abai-
xamento de temperatura.
Conforme foi mencionado no capítulo anterior, os polímeros termorígi-
dos são totalmente amorfos. Por outro lado, os termoplásticos apresentam-se
freqüentemente parcialmente cristalinos, embora existam termoplásticos to-
talmente amorfos. A figura 12.4 apresenta diversas microestruturas, ou seja,
SÓLIDOS PARCIALMENTE CRISTALINOS 217

===== página 214 =====
possibilidades de arranjo das macromoléculas nos polímeros. O termo técni-
co microestrutura é pouco utilizado pelos especialistas em materiais polimé-
ricos. Eles preferem o termo técnico morfologia.
O grau de cristalinidade de um polímero depende muito da distribuição
geométrica dos radicais méricos no espaço. Os radicais méricos podem, em
princípio, estar arranjados no espaço de três maneiras, conforme ilustra a
figura 12.5. Quando o radical localiza-se sempre do mesmo lado da cadeia
diz-se que o arranjo é isotático. Se o radical localiza-se dos dois lados da
cadeia de maneira organizada e repetitiva, diz-se que o arranjo é sindiotático.
Quando não existe regularidade na distribuição dos radicais, o arranjo é
denominado atático. A propensão à cristalização é maior nos arranjos isotáti-
cos, razoável nos arranjos sindiotáticos e pequena nos arranjos atáticos. Na
realidade, os polímeros raramente apresentam um único tipo de arranjo e sim
uma mistura deles, podendo-se definir um grau de taticidade.
Em alguns materiais poliméricos, como a borracha, a cristalização pode
ser facilitada ou induzida pela aplicação de tensões externas, conforme ilustra
a figura 12.6.
A distribuição das regiões cristalinas em um polímero parcialmente
cristalino ainda é objeto de pesquisa, mas algumas morfologias já estão rela-
tivamente estabelecidas. É o caso, por exemplo, das microestruturas lamelar e
esferulítica, ilustradas na figura 12.7.
A morfologia esferulítica, que consiste de uma distribuição com sime-
tria radial de pequenos cristais em uma matriz amorfa, ocorre freqüentemente
quando o polímero cristaliza-se em repouso. Os esferulitos, com sua aparên-
Figura 12.4 — Microestruturas ou morfologias esquemáticas dos materiais
poliméricos: a) termoplástico amorfo; b) termoplástico parcialmente
cristalino; c) elastômero e d) termorígido (segundo E. Macherauch).
218 CAPÍTULO 12

===== página 215 =====
Figura 12.5 — Figura 12.5 Tipos de arranjos espaciais dos radicais méricos
na macromolécula de um polímero ou formas isoméricas configuracionais
resultantes de reações de polimerização (segundo E. B. Mano).
Figura 12.6 — Cristalização induzida por tensão em uma borracha.
SÓLIDOS PARCIALMENTE CRISTALINOS 219

===== página 216 =====
cia típica de cruz de malta, podem ser observados por microscopia óptica de
transmissão utilizando-se luz polarizada. Por outro lado, os pequenos cristais
não são visíveis ao microscópio óptico, mas podem ser observados por mi-
croscopia eletrônica de transmissão.
Quando o polímero cristaliza-se sob ação de tensões cisalhantes, que
atuam durante o processamento, a morfologia resultante é freqüentemente do
tipo “shish-kebab” (vide figura 12.8).
Figura 12.7 — Morfologias lamelar (esquerda) e esferulítica (direita) em
um polímero parcialmente cristalino (segundo E. Macherauch).
Figura 12.8 — Morfologia do tipo “shish-kebab” , com regiões fibrilares (A)
e regiões lamelares (B).
220 CAPÍTULO 12

===== página 217 =====
Quando a macromolécula do polímero é constituída de um único tipo
de mero, o polímero é denominado homopolímero. Quando ela é constituída
de mais de um tipo de mero, ele é denominado copolímero. A figura 12.9
ilustra diversos arranjos possíveis de copolímeros.
As blendas poliméricas são misturas físicas de homopolímeros ou copo-
límeros, combinando propriedades de diferentes componentes e resultando
em materiais com propriedades especiais. A morfologia das blendas polimé-
ricas depende de vários fatores tais como: miscibilidade dos componentes e
suas propriedades reológicas, composição da mistura e condições de proces-
samento. A figura 12.10 apresenta as duas morfologias mais freqüentemente
encontradas nas blendas poliméricas.
Figura 12.9 — Diversos tipos de arranjo de meros em copolímeros.
Figura 12.10 — Morfologias típicas das blendas poliméricas
(segundo Nicole R. Demarquette).
SÓLIDOS PARCIALMENTE CRISTALINOS 221

===== página 218 =====
Exercícios
1. Uma liga metálica contendo elementos como o silício, o boro e o carbono
tem maior tendência à formação de fase vítrea que um metal puro. Justifique.
2. Na superfície de ligas metálicas “tratadas” com Laser ocorre freqüente-
mente a formação de fases amorfas. Justifique.
3. Quais as principais diferenças entre uma alumina utilizada como substrato
de circuitos eletrônicos (cerâmica avançada) e um tijolo refratário de alumina
(cerâmica tradicional) do ponto de vista microestrutural?
4. Por que ocorre freqüentemente a formação de fase vítrea na microestrutura
dos objetos e peças de cerâmicas tradicionais?
5. Quais as principais diferenças (do ponto de vista microestrutural) entre um
polímero termorígido e um termoplástico?
6. Relacione taticidade com a propensão à cristalização de um polímero.
7. Quais as principais diferenças entre um copolímero e uma blenda polimé-
rica?
8. O que é a vulcanização da borracha?
9. Quais as principais diferenças entre um esferulito e um grão?
10. Quais as diferenças estruturais entre um cristal, um policristal, um nano-
cristal e um quase-cristal?
Bibliografia consultada
LAWRENCE H. VAN VLACK; Propriedades dos materiais cerâmicos, Editora Ed-
gard Blücher Ltda, São Paulo, 1973.
ARTHUR E. WOODWARD; Understanding polymer morphology, Hanser, Munich,
1995.
E. MACHERAUCH; Praktikum in Werkstoffkunde, 10. Auflage, Vieweg, Karlsruhe,
1992.
ELOISA BIASOTTO MANO; Introdução a polímeros, Editora Edgard Blücher Ltda,
São Paulo, 1985.
HERBERT GLEITER; Nanostructured materials: state of the art and perspectives,
Zeitschrift für Metallkunde, vol. 86, pag. 78-83, 1995.
NICOLE R. DEMARQUETTE; Misturas poliméricas: revisão e perspectivas, Meta-
lurgia & Materiais, vol. 50, pag. 848-857, 1994.
222 CAPÍTULO 12

===== página 219 =====
Classificação e Quantificação
das Microestruturas
Nos capítulos anteriores, a estrutura das fases e os defeitos cristalinos
foram descritos e estudados individualmente. A microestrutura de um materi-
al é constituída das fases presentes e dos defeitos cristalinos (no caso da fase
não ser amorfa) existentes na mesma.
Muitas propriedades dos materiais são fortemente dependentes da sua
microestrutura. Um exemplo típico é a influência do tamanho de grão no
limite de escoamento dos sólidos policristalinos. De uma maneira geral, as
propriedades fortemente dependentes da microestrutura são determinadas
pela quantidade, tamanho, forma e distribuição das fases e dos defeitos cris-
talinos.
Outras propriedades são pouco dependentes da microestrutura. Um
exemplo típico de propriedade pouco dependente da microestrutura é a densi-
dade. Ela depende basicamente da natureza ( natureza dos átomos e tipo de
ligação química e de estrutura cristalina) e da quantidade das fases presentes.
O tamanho, a forma, a distribuição das fases praticamente não influenciam a
densidade de um material. A tabela 13.1 relaciona algumas propriedades
fortemente dependentes da microestrutura, assim como outras que dependem
fracamente da mesma.
Classificação das microestruturas
As microestruturas dos materiais (totalmente cristalinos ou não) são
muitas vezes consideravelmente complexas. Apesar disto, existem algumas
tentativas de classificá-las. Uma destas tentativas de classificar as microestru-
turas é devida ao cientista de materiais alemão Erhard Hornbogen (1930-).
13
223

===== página 220 =====
Ele classifica as microestruturas em função principalmente da forma (morfo-
logia) e da distribuição das fases presentes. Esta classificação é ilustrada na
figura 13.1. Este tipo de classificação, embora extremamente esquemático,
auxilia muito o estudo e a quantificação das microestruturas.
A quantificação das microestruturas
Ao observar-se uma microestrutura no microscópio tem-se uma descri-
ção qualitativa das diferentes fases e defeitos presentes. Conforme já foi
exaustivamente mencionado neste texto, muitas propriedades dos materiais
dependem de suas microestruturas. Portanto, são necessários parâmetros que
quantifiquem de alguma maneira as microestruturas dos materiais. Estes pa-
râmetros são na maioria dos casos tridimensionais. Exemplos típicos são a
fração volumétrica (para quantificar a quantidade) e o diâmetro médio (para
quantificar o tamanho).
A maioria dos materiais é opaca. Portanto, as determinações visando
quantificar a microestrutura são realizadas em superfícies opacas. A partir de
determinações feitas em duas dimensões são obtidos parâmetros tridimensio-
nais. Esta parte da matemática chama-se estereologia quantitativa e é muito
utilizada em biologia, geologia e ciência dos materiais. Os metalurgistas
Propriedades fortemente
dependentes da microestrutura
Propriedades pouco dependentes da
microestrutura (fração volumétrica das
fases mantida constante)
— Limite de escoamento;
— Limite de resistência;
— Alongamento;
— Tenacidade;
— Temperatura de transição dúctil-frágil;
— Resistência ao impacto;
— Condutividade elétrica;
— Força coerciva;
— Resistência à corrosão;
— Resistência ao desgaste.
— Módulo de elasticidade;
— Módulo de cisalhamento;
— Coeficiente de Poisson;
— Módulo de compressibilidade;
— Densidade;
— Calor específico;
— Coeficiente de dilatação térmica.
Tabela 13.1 — As diferentes dependências das propriedades com
a microestrutura dos materiais (segundo F. Jeglitisch).
224 CAPÍTULO 13

===== página 221 =====
denominam esta área do conhecimento de metalografia quantitativa. Portan-
to, as medidas de metalografia quantitativa são feitas em superfícies opacas
(ou projeções no caso de análise de lâminas finas) e a partir destas medidas
devem ser obtidos parâmetros que caracterizem tridimensionalmente a micro-
estrutura. Muitos dos parâmetros tridimensionais podem ser obtidos de ma-
neira exata por meio de medidas realizadas em duas dimensões. Por outro
lado, relações exatas entre parâmetros medidos em superfícies opacas e parâ-
metros tridimensionais não são disponíveis em todos os casos. Algumas ve-
zes, a metalografia quantitativa utiliza parâmetros que não representam com
exatidão os valores reais em três dimensões, mas caracterizam a microestru-
tura relativamente bem. Este é o caso, por exemplo, do diâmetro médio de
grão. Em seguida serão apresentados e discutidos os parâmetros mais comuns
utilizados em metalografia quantitativa.
Figura 13.1 — Classificação das microestruturas (segundo E. Hornbogen).
CLASSIFICAÇÃO E QUANTIFICAÇÃO... 225

===== página 222 =====
Terminologia e notação dos parâmetros
A terminologia e notação utilizadas neste texto são as encontradas com
maior freqüência na literatura (vide tabela 13.2).
Tabela 13.2 — Principais parâmetros de metalografia quantitativa.
Símbolo Unidade Definição
P — número de pontos.
P P —
fração de pontos. Número de pontos incidentes no objeto de
interesse pelo número total de pontos da grade.
PL m
-1
número de intersecções por unidade de linha-teste.
P A m
-2
número de pontos por unidade de área-teste.
P V m
-3
número de pontos por unidade de volume-teste.
L m comprimento de elementos lineares ou linha-teste.
L L m/m
fração linear. Comprimento dos interceptos lineares por
unidade de comprimento de linha-teste.
LA m/m
2 comprimento dos interceptos lineares por unidade de área-
teste.
LV m/m3 comprimento dos interceptos lineares por unidade de
volume-teste.
A m
2
área plana dos objetos interceptados ou área-teste.
S m
2
área superficial ou interfacial (não necessariamente plana).
A A m
2
/m
2 fração de área. Área dos objetos interceptados por unidade de
área-teste.
S V m2 /m3 área superficial por unidade de volume-teste.
V m 3 volume dos objetos tridimensionais ou volume-teste.
V V m
3
/m
3 fração volumétrica. Volume dos objetos por unidade de
volume-teste.
N — número de objetos.
NL m -1 número de objetos interceptados por unidade de comprimen-
to de linha-teste.
N A m
-2
número de objetos interceptados por unidade de área-teste.
N V m
-3
número de objetos por unidade de volume-teste.
L m comprimento médio de intercepto, LL/N L.
A m
2
área plana média, AA/N A.
S m
2
área superficial ou interfacial média, S V/N V.
V m
3
volume médio, VV/N V.
226 CAPÍTULO 13

===== página 223 =====
Os parâmetros de metalografia quantitativa são representados na maio-
ria dos casos por símbolos compostos por duas letras, sendo uma delas subín-
dice. Os símbolos compostos são sempre uma fração em que o numerador
representa uma quantidade microestrutural e o denominador uma quantidade
de teste ou referência. Por exemplo, S V é equivalente a S/V, onde S é a área da
superfície que está sendo determinada contida num volume V de referência
ou teste. Uma ilustração típica de SV é a quantidade de área dos contornos de
grão por unidade de volume. Outro exemplo é a fração de pontos de uma
grade incidentes em uma região de interesse na microestrutura pelo número
total de pontos da grade: P P. Por outro lado, P L representa o número de
pontos (intersecções) gerados quando aplicamos na microestrutura uma linha
teste de comprimento unitário L. Uma ilustração típica da determinação de
P L é na medida do tamanho de grão de materiais policristalinos. O número de
pontos incidentes em uma região de interesse por unidade de área é repre-
sentado por P A. Já o número de pontos por unidade de volume é representado
por P V.
É importante destacar que na notação utilizada, a área S não precisa ser
plana, enquanto a área A é necessariamente plana.
Equações básicas da metalografia quantitativa
Conforme já foi mencionado, as determinações de metalografia quanti-
tativa são feitas em superfícies opacas. Os parâmetros determinados em duas
dimensões são utilizados para, com auxílio de relações matemáticas, obter-se
parâmetros tridimensionais. A tabela 13.3 ilustra este procedimento.
Espécie microestrutural Dimensões expressas em metros
m
0
m
-1
m
-2
m
-3
pontos
linhas
superfícies
volumes
Tabela 13.3 — Relações entre parâmetros medidos em duas
dimensões (¡) e parâmetros tridimensionais calculados (¨).
CLASSIFICAÇÃO E QUANTIFICAÇÃO... 227

===== página 224 =====
Para obtenção de parâmetros tridimensionais a partir de medidas reali-
zadas no plano são utilizadas algumas equações básicas:
V V = A A = L L = P P
SV =
4
π
L A = 2 P L
L V = 2 P A
P V =
1
2
L V SV = 2 P A P L
As equações mencionadas acima são exatas e independem do tipo de
microestrutura. Por exemplo, elas são válidas, mesmo para microestruturas
orientadas, desde que as medidas sejam realizadas ao acaso.
Alguns exemplos de determinação
Neste item serão discutidas os dois tipos mais freqüentes de determina-
ção utilizados em ciências dos materiais: fração volumétrica das fases e
tamanho de grão.
A quantidade das fases presentes em uma microestrutura é geralmente
dada pelas suas frações volumétricas. A determinação da fração volumétrica
pode ser realizada de diversas maneiras conforme indica a relação já mencio-
nada anteriormente:
V S = A A = L L = P P
A maneira mais utilizada é a determinação da fração de pontos P P
incidentes em cada fase, conforme ilustra a figura 13.2.
O método de contagem de pontos consiste em sobrepor uma rede de
pontos sobre uma determinada área da microestrutura. As maneiras mais
usuais são colocar esta rede de pontos na ocular do microscópio (estas ocula-
res são disponíveis comercialmente) ou então diretamente sobre a microgra-
fia. O número de pontos que incide sobre as áreas de interesse (pode ser uma
determinada fase ou porosidade) dividido pelo número total de pontos da
grade fornece o valor de P P. O processo deve ser repetido em diferentes
regiões da amostra, para que a medida seja estatisticamente representativa.
228 CAPÍTULO 13

===== página 225 =====
Outra maneira para se determinar a fração volumétrica é a determinação
da fração linear L L . Neste procedimento, denominado análise linear, são
determinados os comprimentos individuais interceptados pelas áreas de inte-
resse (fases, poros e etc) que são divididos pelo comprimento total da linha
teste.
A fração volumétrica pode também ser determinada por meio de análise
de área determinando-se a fração de área A A . Esta análise envolve a determi-
nação das áreas relativas das diversas regiões de interesse, as quais devem ser
divididas pela área total da região medida.
A figura 13.3 mostra esquematicamente a equivalência das três manei-
ras de determinação da fração volumétrica descritas anteriormente.
As medidas de tamanho de grão são realizadas com muita freqüência
tanto nas indústrias como nas instituições de pesquisa. O tamanho de grão é
caracterizado pelo seu diâmetro médio. Conforme já foi mencionado no Ca-
pítulo X, a forma mais provável de um grão é o ortotetracaidecaedro. Em
outras palavras, os grãos não são esféricos. Além disto, os grãos apresentam
uma distribuição de tamanhos. O diâmetro médio de grão (d) é determinado
medindo-se o número de intersecções de uma linha teste com os contornos de
grão (P L) em uma micrografia ou corpo de prova metalográfico, conforme
Figura 13.2 — Determinação da fração volumétrica por meio de
P P.
CLASSIFICAÇÃO E QUANTIFICAÇÃO... 229

===== página 226 =====
ilustra a figura 13.4. As linhas testes não precisam ser necessariamente retas.
A utilização de circunferências como linhas testes minimiza o efeito da ori-
entação, o qual é muito freqüente nos materiais. No caso de um material
policristalino monofásico valem as relações:
P L = N L
d =
1
P L
SV = 2 P L
Nas indústrias é muito comum referir-se ao tamanho de grão por meio
de números da norma americana ASTM (que não são necessariamente intei-
ros). Por exemplo, um tamanho de grão ASTM 6 correponde a um diâmetro
médio de cerca de 40 μm. O número (N) do tamanho de grão ASTM está
relacionado com o diâmetro médio (d, em cm) por meio da seguinte equação:
N = −10,0 − 6,64 log d
Tipos de microestruturas bifásicas
Um material bifásico pode apresentar diferentes tipos de microestrutu-
ra, dependendo da quantidade, tamanho, distribuição e morfologia das fases.
Figura 13.3 — Diagrama esquemático mostrando a equivalência entre
PP ,
L L e
AA na determinação da fração volumétrica
VV.
230 CAPÍTULO 13

===== página 227 =====
Em seguida, procurar-se-á classificar as microestruturas bifásicas e caracteri-
zá-las com auxílio de parâmetros de metalografia quantitativa. Mais uma vez,
adotar-se-á a abordagem proposta por E. Hornbogen. Os principais tipos de
microestruturas bifásicas (as duas fases estão designadas pelas letras α e γ)
são apresentados na figura 13.5.
Para facilitar a caracterização dos quatro tipos de microestruturas da
figura 13.5, serão definidos alguns parâmetros, utilizando grandezas determi-
nadas ou obtidas por metalografia quantitativa:
Parâmetro duplex:
∆ =
S
V
γγ
SV
αα
Parâmetro de dispersão:
δ =
S V
αγ
SV
αα
Contiguidade:
Cα =
2 ⋅ S v
αα
2 ⋅ S v
αα
+ Sv
αγ
; Cγ =
2 ⋅ S v
γγ
2 ⋅ S v
γγ
+ Sv
αγ
Figura 13.4 — Princípio de determinação do tamanho de grão.
CLASSIFICAÇÃO E QUANTIFICAÇÃO... 231

===== página 228 =====
Razão de contiguidades:
C
α
C
γ
=
S
V
αα
SV
γγ
⋅
2 ⋅ S
V
γγ
+ S
V
αγ
2 ⋅ S V
αα
+ SV
αγ
O parâmetro ∆ representa a razão entre a quantidade de contornos entre
grãos da fase γ pela quantidade de contornos entre grãos da fase α.
O parâmetro δ representa a razão entre a quantidade de interfaces αγ
pela quantidade de contornos αα (α é a fase matriz).
A contiguidade representa o grau de adjacência ou continuidade de cada
fase.
Por exemplo, uma microestrutura duplex ideal deve apresentar os se-
guintes valores para os parâmetros definidos acima:
Fração volumétrica das fases V V(α) = V V(γ) = 0,5
Parâmetro duplex ∆ = 1
Parâmetro de dispersão δ = 2
Razão de contiguidades Cα/Cγ = 1
I. Duplex II. Dispersão
III. Esqueleto IV. Dual
Figura 13.5 — Tipos de microestruturas bifásicas (segundo E. Hornbogen).
232 CAPÍTULO 13

===== página 229 =====
Uma microestrutura do tipo dispersão ideal apresenta os seguintes valo-
res para os parâmetros anteriormente definidos:
Fração volumétrica das fases 0 < V V(γ) < 1
Parâmetro duplex ∆ = 0
Parâmetro de dispersão δ > 0
Contiguidade Cγ = 0
Razão de contiguidades Cα/Cγ = ◊
Uma microestrutura do tipo esqueleto ideal apresenta os seguintes valo-
res para os parâmetros anteriormente definidos:
Fração volumétrica das fases 0 < V V(γ) < 1
Parâmetro duplex ∆ = ◊
Parâmetro de dispersão δ = ◊ (ou 1/δ = 0)
Contiguidade Cγ > 0 e Cα = 0
Razão de contiguidades Cα/Cγ = 0
Finalmente, uma microestrutura do tipo dual apresenta características
dos três tipos (duplex, dispersão e esqueleto) mencionados acima. Ela apre-
senta números de grãos α e γ aproximadamente idênticos, como no caso das
microestruturas duplex. Por outro lado, os grãos da fase γ são isolados uns
dos outros, como no caso das microestruturas do tipo dispersão. Finalmente,
como no caso das microestruturas do tipo esqueleto, a fase γ encontra-se
sempre nos contornos de grão da fase α (matriz).
Microestruturas contendo dispersão de partículas
Os materiais contendo dispersão de partículas são muito freqüentes. A
determinação da fração volumétrica de partículas é relativamente simples e já
foi descrita neste capítulo. Por outro lado, a determinação do tamanho médio
das partículas é um dos problemas mais complexos de estereologia quantitati-
va. Uma das maneiras de se tratar o problema é fazendo-se hipóteses simpli-
ficadoras (geralmente muito fortes) sobre a forma e a distribuição das partí-
culas. Por exemplo, para uma distribuição ao acaso de esferas (todas) de
mesmo raio (r) valem as seguintes relações:
CLASSIFICAÇÃO E QUANTIFICAÇÃO... 233

===== página 230 =====
r =
2 N L
π N A
=
3 V V
4 N L
N V =
π (N A)
2
4 N L
V V =
8 (N L)
2
3 π N A
Para as mesmas hipóteses, o espaçamento médio entre partículas (λ) e a
distância média centro a centro (σ) são dados pelas relações:
σ =
1
N L
λ =
1 − V V
N L
Comentários finais
As microestruturas reais são freqüentemente combinações dos protóti-
pos discutidos neste capítulo. Além disto, os materiais comerciais apresentam
também com relativa freqüência mais de duas fases. Nestes casos, podem
ocorrer combinações entre os diversos protótipos e as diversas fases. Por
exemplo, em uma microestrutura duplex, dentro de uma das fases pode ocor-
rer uma dispersão de partículas de uma terceira fase. Não é raro que materiais
comerciais apresentem microestruturas orientadas e não totalmente homogê-
neas. Geralmente, isto está relacionado com o processamento dos materiais e
é praticamente inevitável, o que torna a quantificação da microestrutura ainda
mais difícil.
Exercícios
1. Determine a fração volumétrica da “fase” com morfologia quadrada que
aparece na micrografia esquemática da figura 13.3.
234 CAPÍTULO 13

===== página 231 =====
2. Determine a fração volumétrica da “fase” com morfologia arredondada
que aparece na micrografia esquemática da figura 13.2.
3. Suponha que a micrografia abaixo foi obtida com aumento de 450 vezes.
Determine o diâmetro médio de grão e o respectivo número ASTM.
4. Suponha que a micrografia da figura 13.2 foi obtida com aumento de 1000
vezes. Estime o diâmetro médio das partículas, o número de partículas por
unidade de volume e o espaçamento médio entre elas.
5. Suponha que na micrografia da figura 13.2 a matriz é policristalina. Calcu-
le o tamanho de grão para o qual tem-se aproximadamente uma partícula
contida em cada grão.
6. Como você determinaria a fração volumétrica de fase cristalina em um
termoplástico parcialmente cristalino ?
7. Como você determinaria a fração volumétrica de poros em uma porcelana?
Bibliografia consultada
F.B.PICKERING; The basis of quantitative metallography, Institute of Metallurgical
Technicians, Monograph N
o
1, London, 1975.
E. E. UNDERWOOD; Quantitative stereology, Addison-Wesley, Nova York, 1970.
S. A. SALTYKOV; Stereometrische Metallographie, VEB-Deutscher-Verlag für
Grundstoffindustrie, Leipzig, 1974.
ANGELO FERNANDO PADILHA e FRANCISCO AMBROZIO FILHO; Técnicas
de análise microestrutural, Capítulo 5 : Fundamentos de metalografia quantita-
tiva, Editora Hemus, São Paulo, 1985.
ERHARD HORNBOGEN; On the microstructure of alloys, Acta Metallurgica, vol.
32, pag. 615-627, 1984.
CLASSIFICAÇÃO E QUANTIFICAÇÃO... 235

===== página 232 =====
Principais Ensaios Mecânicos
Neste capítulo serão apresentados os principais ensaios mecânicos utili-
zados na determinação das propriedades mecânicas dos materiais. Os seguin-
tes ensaios serão descritos brevemente: ensaio de tração, ensaio de flexão,
ensaios de dureza, ensaio de impacto, ensaio de fluência e ensaio de fadiga. É
importante destacar que todos esses ensaios são normalizados e que antes de
realizá-los o engenheiro deverá consultar as respectivas normas.
Ensaio de tração
O ensaio de tração é um dos ensaios mais utilizados na determinação das
propriedades mecânicas da maioria dos materiais. No ensaio de tração, um
corpo de prova com formas e dimensões padronizadas (vide figura 14.1) é
submetido à uma força de tração uniaxial que tende a esticá-lo ou alongá-lo.
A cabeça do corpo de prova é fixada nas garras de uma máquina de
ensaio que aplica esforços crescentes na sua direção axial. Durante o ensaio,
são medidas a força e a deformação correspondente. Em geral, o ensaio é
realizado até a ruptura do corpo de prova. A figura 14.2 apresenta uma
máquina de ensaio de tração esquemática. A figura 14.3 apresenta uma curva
força versus alongamento típica de um metal dúctil. A curva da figura 14.3 é
dependente das dimensões do corpo de prova. Para tornar os resultados do
ensaio independentes das dimensões do corpo de prova, entre outras razões, é
conveniente transformar a curva força versus alongamento obtida do registro
da máquina em uma curva tensão de engenharia versus alongamento de
engenharia.
14
237

===== página 233 =====
A tensão de engenharia, σ, é definida como:
σ =
F
A0
onde
F é a força em cada ponto e
A0 é a área inicial da secção transversal do corpo de prova.
O alongamento de engenharia, ε, é definido como:
ε =
∆ l
l0
=
l − l0
l0
onde
l0 é o comprimento inicial do corpo de prova e
l é o comprimento do corpo de prova durante o ensaio.
A tensão de engenharia não leva em conta a redução da secção reta do
corpo de prova durante o ensaio. A forma da curva tensão de engenharia
versus deformação de engenharia tem a mesma forma da curva força versus
alongamento. O ponto de máximo nos dois casos está associado com o início
da deformação localizada (não uniforme), denominada estricção.
Figura 14.1 — Tipos mais usados de corpos de prova para
ensaio de tração (segundo S.A. de Souza).
238 CAPÍTULO 14

===== página 234 =====
A tensão real, σr , é definida como:
σr =
F
A
onde
A é a área da secção reta do corpo de prova em cada instante.
Pode-se definir também uma deformação real, εr , como:
Figura 14.2 — Máquina de ensaio de tração
esquemática (segundo M.A. Meyers e K.K. Chawla).
Figura 14.3 — Curva força versus alongamento (∆l) esquemática.
PRINCIPAIS ENSAIOS MECÂNICOS 239

===== página 235 =====
εr = ∫
dl
ll0
l
= ln



l
l0



Supondo-se que a deformação ao longo do corpo de prova seja unifor-
me e admitindo-se volume constante pode-se demonstrar que:
εr = ln (1 + ε) ; σr = σ (1 + ε)
Para o regime elástico, a coincidência das duas curvas é quase comple-
ta, pois as deformações são pequenas (menores que 0,5%). À medida que
aumenta a deformação plástica, as diferenças entre a curva de engenharia e a
curva real se acentuam, conforme ilustra a figura 14.4.
Embora a curva real seja mais precisa, a curva de engenharia é a mais
utilizada. Com auxílio da curva de engenharia (vide figura 14.5) pode-se
definir vários parâmetros importantes:
• Limite de escoamento. É a tensão que separa o comportamento elástico
do plástico. Como, em alguns casos, é difícil determinar-se a tensão
máxima para a qual não há deformação residual plástica, define-se o
limite de escoamento para uma deformação permanente de 0,2%.
• Limite de resistência. É a tensão (de engenharia) máxima que o corpo
de prova resiste. A partir desta tensão, as tensões (de engenharia) caem,
devido à estricção do corpo de prova.
• Tensão de ruptura. É a tensão (de engenharia) na qual ocorre ruptura.
Figura 14.4 — Comparação entre as curvas tensão versus
deformação de engenharia e real (segundo G.E. Dieter).
240 CAPÍTULO 14

===== página 236 =====
• Alongamento uniforme. É o alongamento (de engenharia) que ocorre
até o início da estricção. Corresponde à deformação plástica que ocorre
uniformemente no corpo de prova.
• Alongamento total. É o alongamento (de engenharia) que ocorre até a
ruptura do corpo de prova.
• Estricção. É a diminuição porcentual da área da secção transversal do
corpo de prova após a ruptura.
Finalmente, é importante destacar que o ensaio de tração é realizado
com a temperatura constante e que a velocidade de deformação (velocidade
de afastamento das garras) é mantida aproximadamente constante. O ensaio
de tração pode ser realizado tanto em temperaturas muito baixas como em
altas temperaturas. Para a grande maioria das aplicações, o ensaio é realizado
na temperatura ambiente.
Ensaio de flexão
Para os materiais frágeis, como os materiais cerâmicos, a determinação
das propriedades mecânicas por meio do ensaio de tração é muito difícil
experimentalmente.
Figura 14.5 — Alguns parâmetros importantes definidos com auxílio da
curva tensão versus deformação de engenharia (segundo G.E. Dieter).
PRINCIPAIS ENSAIOS MECÂNICOS 241

===== página 237 =====
No caso de materiais frágeis, o ensaio mais utilizado é o ensaio de
flexão. A figura 14.6 apresenta as duas modalidades mais utilizadas de ensaio
de flexão, em comparação com o ensaio de tração.
A resistência à flexão é definida como a tensão máxima de tração na
ruptura e é denominada freqüentemente como módulo de ruptura, designado
na literatura em inglês como MOR (“modulus of rupture”). A resistência à
flexão é calculada com auxílio de fórmulas, que podem ser encontradas em
textos de resistência dos materiais. A figura 14.7 apresenta as fórmulas para
corpos de prova de secção retangular.
Ensaios de dureza
O ensaio de dureza é provavelmente o ensaio mecânico mais freqüente-
mente utilizado, tanto em empresas como em universidades e centros de
pesquisas.
Existem mais de uma dezena de ensaios de dureza. Estes ensaios podem
ser classificados, conforme a maneira com que o ensaio é realizado, em três
Figura 14.6 — Comparação entre os ensaios: a) flexão em três pontos;
b) flexão em quatro pontos e c) ensaio de tração (segundo D.W. Richerson).
A área hachurada representa a distribuição de tensões de tração ao longo
do comprimento do corpo de prova.
242 CAPÍTULO 14

===== página 238 =====
tipos: por penetração; por choque e por risco. À propósito, a escala de dureza
mais antiga é a escala Mohs, introduzida em 1822, e é baseada na capacidade
de um material riscar o outro. Em seguida serão apresentadas brevemente três
ensaios de dureza: dureza Brinell, dureza Vickers e dureza Rockwell.
