Repository: neiltonrj1/PETROPASS

File: ferramentas/referencia/livro-Materiais-de-Engenharia.txt (part 9 of 12)
A escala Brinell foi proposta em 1900 por J.A. Brinell. O ensaio consis-
te em comprimir lentamente uma esfera de aço, de diâmetro D, sobre uma
superfície plana por meio da aplicação de uma carga P. A compressão da
esfera na superfície do material causa uma impressão permanente. Esta im-
pressão tem a geometria de uma calota esférica, de diâmetro d. A dureza
Brinell (HB) é calculada pelo quociente da carga pela área de contacto:
HB =
2 P
π D (D − √D
2
− d
2
)
A dureza Brinell tem unidade de tensão (pressão) e é normalmente dada
em kg/mm
2
.
A escala Vickers foi proposta em 1925 por Smith e Sandland. O nome
Vickers é originário da empresa que fabricava as primeiras máquinas deste
tipo de ensaio. Neste caso, o penetrador é uma pirâmide de diamante de base
quadrada e com ângulo de 136° entre as faces opostas. A impressão, quando
vista ao microscópio óptico, tem a geometria de um losango retangular de
M =



P
2



a I =
bd
3
12
S = σ4 −PT. =MOR =
Mc
I
=
3
Pa
bd
2
M =



L
2






P
2



I =
bd
3
12
S = σ3 −PT. =MOR =
Mc
I
=
3
PL
2
bd
2
Figura 14.7 — Fórmulas para o cálculo do módulo de ruptura no
ensaio de flexão em: a) três pontos e
b) em quatro pontos (segundo D.W.Richerson).
PRINCIPAIS ENSAIOS MECÂNICOS 243

===== página 239 =====
diagonal l. A dureza Vickers (HV) é dada pelo quociente da carga P pela área
de contato:
HV = 2 P
sen



136⊃
2



l
2
=
1,8544 P
l
2
A dureza Vickers também tem unidade de tensão e é normalmente dada
em kg/mm2 .
A escala Rockwell foi introduzida em 1922 por Rockwell. Este ensaio
utiliza a profundidade de penetração, sob ação de uma carga constante, como
medida de dureza. O ensaio é muito rápido, pois o resultado é lido auto-
maticamente. Os penetradores são do tipo esférico (esfera de aço temperado)
ou cônico (diamante com 120° de conicidade). Ao contrário das escalas
Brinell e Vickers, a dureza Rockwell não tem unidade. Existem vários tipos
de dureza Rockwell. Os mais utilizados são: Rockwell B (penetrador esféri-
co, φ = 1,59 mm, carga 100 kg) e Rockwell C (penetrador de diamante, carga
150 kg).
No caso dos materiais poliméricos, a escala Shore de dureza é muito
utilizada. A dureza Shore é um tipo de ensaio dinâmico por choque que
produz uma impressão na peça ou corpo de prova por meio de um penetrador.
A escala Shore também é utilizada em materiais metálicos.
Finalmente, deve-se mencionar que os ensaios de dureza são geralmente
realizados na temperatura ambiente. Para materiais cerâmicos, o ensaio de
dureza realizado em temperaturas elevadas é bastante comum.
Ensaio de impacto
Os tipos mais comuns de ensaio de impacto são: ensaio Charpy, ensaio
Izod e ensaio de tração sob impacto. O mais utilizado deles é o ensaio
Charpy. A figura 14.8 mostra o pêndulo de ensaios e os corpos de prova
utilizados.
No ensaio Charpy, o corpo de prova é biapoiado horizontalmente e
recebe o impacto de um pêndulo de peso especificado. O corpo de prova
sofre uma flexão sob impacto e fratura com uma alta taxa de deformação
(aproximadamente 103 s-1). Na região próxima ao entalhe, aparece um estado
triaxial de tensões. Este estado triaxial de tensões e a alta taxa de carrega-
mento propiciam uma tendência para ocorrência de fratura frágil. A forma
244 CAPÍTULO 14

===== página 240 =====
mais frágil de fratura em materiais é a clivagem. Na clivagem, a propagação
da trinca ocorre praticamente sem deformação plástica e a separação ocorre
ao longo de planos cristalinos pelo rompimento das ligações químicas. A
tendência à clivagem e à fratura frágil de um modo geral aumentam com o
aumento da velocidade de deformação e com o abaixamento da temperatura
de ensaio.
Os resultados do ensaio de impacto são geralmente apresentados como
a energia absorvida no processo de fratura do corpo de prova. A energia
absorvida no processo de fratura varia muito com a temperatura de ensaio.
Por esta razão são realizados ensaios em várias temperaturas.
Figura 14.8 — Ensaio de impacto: a) corpo de prova utilizado nos ensaios
Charpy e Izod; b) pêndulo de ensaio (segundo W.D. Callister, Jr.).
PRINCIPAIS ENSAIOS MECÂNICOS 245

===== página 241 =====
Ensaio de fluência
Quando um corpo de prova ou componente é submetido a um carrega-
mento constante em alta temperatura ele deforma-se plasticamente em cente-
nas ou milhares de horas, mesmo que a carga seja menor que o limite de
escoamento do material nesta temperatura. Este fenômeno chama-se fluência
(em inglês “creep”).
O ensaio de fluência é realizado em temperaturas altas (e constante) e
com uma tensão aplicada constante. Como a secção do corpo de prova dimi-
nui durante o ensaio, dificultando a manutenção de uma tensão constante, é
mais comum realizar-se o ensaio com carga constante. No ensaio de fluência,
mede-se o alongamento do corpo de prova em função do tempo.
A fluência torna-se um fenômeno de importância na faixa de temperatu-
ras entre 0,4 T f e o ponto de fusão, onde T f é a temperatura de fusão em K.
Nesta faixa de temperaturas, a difusão é significativa. A difusão, conforme já
foi visto, é um fenômeno termicamente ativado e apresenta uma dependência
exponencial com a temperatura. Abaixo de 0,4 T f , o coeficiente de difusão é
tão baixo que qualquer mecanismo de deformação plástica por fluência é tão
lento que pode ser desprezado.
A temperatura crítica para que a fluência comece a ser significativa
varia de material para material. Por exemplo, enquanto o chumbo apresenta
deformação por fluência na temperatura ambiente, para o ferro ela só se torna
importante acima de cerca de 600°C.
Ensaio de fadiga
A falha por fadiga ocorre quando um material é submetido a carrega-
mento cíclico. Em geral, quanto maior for o limite de resistência (determina-
do com auxílio de um ensaio de tração) do material maior será sua resistência
à fadiga. Por outro lado, quando um corpo de prova ou componente é subme-
tido a esforços dinâmicos, repetidos ou flutuantes, o mesmo pode romper-se
com uma carga muito inferior ao limite de resistência do material. A falha
por fadiga geralmente ocorre de forma repentina e catastrófica. Pontes, aero-
naves e numerosos componentes de máquinas estão sujeitos à falha por fadi-
ga. O termo fadiga é utilizado porque a falha geralmente ocorre após longos
períodos de tempo após solicitação cíclica. Praticamente todos os tipos de
materiais estão sujeitos à falha por fadiga. A ruptura por fadiga é de natureza
246 CAPÍTULO 14

===== página 242 =====
frágil, mesmo em metais dúcteis. As trincas de fadiga iniciam-se em defeitos
superficiais ou próximos da superfície. Estes defeitos podem ser estruturais,
tais como inclusões ou arranhões, mas também podem surgir durante o pro-
cesso de deformação.
Existem várias possibilidades para aplicação de esforços cíclicos tais
como ciclos envolvendo somente compressão, ou compressão/tração ou ainda
flexão alternada.
Os resultados do ensaio de fadiga são em geral representados na forma
de curvas de tensão aplicada versus número de ciclos até a ruptura (curvas de
Wöhler). Alguns materiais não se rompem por fadiga se a tensão aplicada for
menor que um determinado valor, denominado limite de fadiga. Outros mate-
riais não apresentam esta tensão limite. A figura 14.9 apresenta os dois tipos
de comportamento mencionados.
Figura 14.9 — Curvas de Wöhler para: a) material que apresenta limite
de fadiga; b) material que não apresenta limite de fadiga.
PRINCIPAIS ENSAIOS MECÂNICOS 247

===== página 243 =====
Exercícios
1.Quais as principais diferenças entre os ensaios de tração e de fluência?
2. Quais as principais diferenças entre os ensaios de dureza Vickers e Ro-
ckwell C?
3. Com o auxílio da figura a seguir, relativa ao ensaio de dureza Vickers,
calcule: a) a penetração em função da diagonal da impressão d (considere
d = d1 = d2), b) deduza a fórmula HV = 1,8544 F/d
2
.
4. Com o auxílio da figura abaixo, relativa ao ensaio de dureza Brinell,
calcule a penetração x, em função de D e d.
5. Uma amostra de alumínio recozido apresenta limite de escoamento por
volta de 20 MPa . O módulo de elasticidade do alumínio é 69 GPa . Qual é a
máxima deformação (em %) elástica que este alumínio pode sofrer ?
6. Repita o exercício anterior para o molibdênio, que apresenta limite de
escoamento por volta de 565 MPa e módulo de elasticidade 324 GPa . Justifi-
que a diferença.
7. Um aço inoxidável austenítico apresenta limite de escoamento 205 MPa e
módulo de elasticidade 193 GPa . Um pedaço de arame deste aço com 50 cm
de comprimento e diâmetro 1mm é tracionado. Qual o comprimento máximo
248 CAPÍTULO 14

===== página 244 =====
que o arame pode atingir no regime elástico ? Qual a força aplicada no arame
exatamente no limite de escoamento ?
8. Determine no gráfico a seguir, referente ao ensaio de tração de um corpo
de prova de secção retangular, os seguintes parâmetros: a) módulo de elastici-
dade; b) limite de escoamento; c) limite de resistência; d) alongamento uni-
forme; e) alongamento total. Transforme o limite de escoamento obtido em
b) e o limite de resistência obtido em c) em termos de tensão real. Transfor-
me o alongamento uniforme obtido em d) em termos de deformação real.
9. O que é clivagem?
10. O que é tenacidade?
11. Consulte um livro sobre ensaios mecânicos (vide bibliografia consultada
neste capítulo) e procure compreender quais as principais diferenças entre os
seguintes conceitos ou parâmetros: ductilidade, tenacidade e resiliência.
12. A tendência à fratura frágil de um material se manifesta mais claramente
em um ensaio de tração ou em um ensaio de impacto? Justifique.
(*) Obs.: Velocidade da ponte é a designação popular da velocidade de afastamento das garras.
PRINCIPAIS ENSAIOS MECÂNICOS 249

===== página 245 =====
Bibliografia consultada
SÉRGIO AUGUSTO DE SOUZA; Ensaios mecânicos de materiais metálicos, 5
a
edição, Editora Edgard Blücher Ltda, São Paulo, 1989.
GEORGE E. DIETER; Mechanical metallurgy, Second Edition, McGraw-Hill,
Tokyo, 1976.
MARC A. MEYERS & KRISHAN K. CHAWLA; Princípios de metalurgia mecâni-
ca, Editora Edgard Blücher Ltda, São Paulo, 1982.
DAVID W. RICHERSON; Modern ceramic engineering, Second Edition, Marcel
Dekker, Inc., New York, 1992.
WILLIAM D. CALLISTER, Jr.; Materials science and engineering, Third edition,
John Wiley & Sons, Inc., New York, 1994.
250 CAPÍTULO 14

===== página 246 =====
Propriedades Mecânicas
Neste capítulo serão discutidas as propriedades mecânicas dos quatro
grupos de materiais: materiais metálicos, materiais cerâmicos, materiais poli-
méricos e materiais compósitos. O comportamento mecânico dos materiais
será, na medida do possível, correlacionado com as respectivas microestrutu-
ras.
Propriedades mecânicas dos materiais metálicos
Inicialmente, será discutida a deformação plástica de monocristais. Em
seguida, serão abordados os principais mecanismos de aumento de resistên-
cia (mecanismos de endurecimento) operantes nos metais e ligas: endureci-
mento por deformação (encruamento), endurecimento por contornos de grão,
endurecimento por solução sólida, endurecimento por dispersão de partículas
incoerentes e endurecimento por precipitação coerente.
Em princípio, um material cristalino pode deformar-se plasticamente
por quatro mecanismos: deslizamento de planos cristalinos causado pela mo-
vimentação de discordâncias, maclação mecânica, difusão e por transforma-
ções de fase. Dentre estes quatro mecanismos, o deslizamento ou escorrega-
mento de planos cristalinos é muito mais significativo que os três outros
mencionados.
Considere o monocristal cilíndrico da figura 15.1a, onde A é a área da
secção reta do cristal, F é a força de tração aplicada e que causa uma tensão
σT , Ox é a direção de deslizamento, λ é o ângulo entre o eixo do cristal e a
direção de deslizamento, θ é o ângulo entre o eixo do cristal e o plano de
deslizamento e φ é o ângulo entre o eixo do cristal e a normal ON ao plano de
deslizamento.
15
251

===== página 247 =====
A tensão no plano de deslizamento é:
F
⁄A senθ = σT senθ
A tensão no plano e na direção de deslizamento é:
σ = σT senθ cosλ = σT cosφ cosλ
O limite de escoamento de um monocristal varia muito com a orienta-
ção, conforme ilustra a figura 15.1b. Quando esta tensão (o limite de escoa-
mento) é decomposta no plano e na direção de deslizamento, ela torna-se
invariável. Em outras palavras, um cristal começa a deformar-se plasticamen-
te quando a tensão no plano e na direção de deslizamento atinge um valor
crítico σce:
σce = σe senθe cosλe
onde
σce é a tensão crítica de cisalhamento atuante no plano e na direção de
deslizamento (“critical resolved shear stress”) e
σe é a tensão necessária para ocorrência de deformação plástica
(limite de escoamento).
Figura 15.1 — a) Componentes da tensão no sistema de deslizamento;
b) Variação do limite de escoamento com a orientação para um
monocristal de magnésio (segundo R.W.K. Honeycomb).
252 CAPÍTULO 15

===== página 248 =====
A equação acima é conhecida como lei de Schmid.
A curva tensão versus deformação de um monocristal geralmente apre-
senta estágios característicos. Por exemplo, os cristais com estrutura cristali-
na CFC apresentam três estágios característicos, conforme ilustra a figu-
ra 15.2.
O estágio I na figura 15.2 é denominado estágio de deslizamento fácil
(“easy glide”). Neste estágio, as discordâncias movem-se por longas distânci-
as, predominantemente em um único sistema de escorregamento, praticamen-
te sem encontrar obstáculos e como conseqüência tem-se um pequeno encru-
amento.
O estágio II é denominado estágio de endurecimento linear (“linear
hardening”). Neste estágio, outros sistemas de deslizamento são ativados e
ocorre acentuada interação entre discordâncias, as quais formam emaranha-
dos (“dislocation tangles”), ocasionando considerável encruamento.
O estágio III é denominado estágio de endurecimento parabólico (“pa-
rabolic hardening”). Neste estágio tem-se a ocorrência freqüente de escorre-
gamento com desvio (“cross-slip”) e as discordâncias formam uma subestru-
tura celular (“dislocation cells), caso o material tenha energia de defeito de
empilhamento alta ou até média.
Figura 15.2 — Curva tensão versus deformação típica de cristais CFC.
PROPRIEDADES MECÂNICAS 253

===== página 249 =====
Equações fundamentais da
deformação plástica dos cristais
A deformação plástica dos cristais pode ser melhor entendida com o
auxílio de três equações, as quais serão apresentadas e brevemente discutidas
em seguida.
A primeira equação relaciona a velocidade média das discordâncias
(V m) durante a deformação plástica em função da tensão cisalhante no plano
e na direção de deslizamento (σ) e da temperatura de deformação (T):
V m = K1 σ
n
exp



−E
RT



onde
K1 e n são constantes que dependem do material;
R é a constante dos gases e
E é a energia de ativação ou barreira de ativação do processo.
A fórmula anterior mostra a forte dependência da velocidade média das
discordâncias com a tensão aplicada (o valor de n é positivo e maior que 1) e
com a temperatura de deformação.
A segunda equação, denominada equação de Orowan, relaciona a defor-
mação (ε) com a densidade de discordâncias móveis (ρ), e com o desloca-
mento médio (X m) e o vetor de Burgers (b)das mesmas:
ε = ρbX m
A equação acima é algumas vezes apresentada na forma derivada com
relação ao tempo:
ε
.
= ρbV m
Na diferenciação foi suposto que ρ não varia com o tempo e V m é a
velocidade média das discordâncias.
A terceira equação,denominada equação de Taylor, relaciona a tensão
necessária para deformar o cristal (σ) com a densidade de discordâncias:
σ = σ0 + αGb√ρ
254 CAPÍTULO 15

===== página 250 =====
onde
σ0 é a tensão de cisalhamento para mover uma discordância
na ausência de outras;
G é o módulo de cisalhamento e
α é uma constante.
Mecanismos de endurecimento
Neste tópico serão discutidos brevemente os principais mecanismos de
endurecimento atuantes nos metais e ligas. Mecanismos de endurecimento
são maneiras de aumentar a resistência mecânica de um material, ou seja, são
modos de evitar a ocorrência de deformação plástica. Como nos metais e
ligas, a deformação plástica ocorre predominantemente por movimentação de
discordâncias, aumentar a resistência mecânica significa dificultar a movi-
mentação de discordâncias.
O endurecimento por deformação ou encruamento (“strain-hardening
ou work-hardening”) é o mais utilizado dentre os mecanismos de endureci-
mento, pois praticamente todo metal ou liga pode ser submetido a este tipo
de endurecimento. Este foi provavelmente o primeiro mecanismo de endure-
cimento observado pelo homem. Em 1540, V. Biringuccio, no seu livro clás-
sico De La Pirotechnia, já mencionava que os metais ao serem deformados
tornavam-se mais resistentes à deformação. Em outras palavras, eles endure-
ciam por deformação. Os obstáculos ao movimento das discordâncias são
neste caso outras discordâncias. Durante a deformação plástica, as discordân-
cias movimentam-se, multiplicam-se, interagem entre si adquirindo degraus e
formando emaranhados, de modo que a sua movimentação exige tensões
crescentes. Existem várias teorias que tentam explicar o encruamento. A
teoria de Taylor (G.I.Taylor, Proc. Roy. Soc., vol. A145, pag. 362, 1934)
calcula a tensão necessária para mover uma discordância contra o campo de
tensão oriundo das outras discordâncias. A teoria de Mott (N.F.Mott, Proc.
Roy. Soc.; vol. B64, pag. 729, 1951 e Phil. Mag. vol. 43, pag. 1151, 1952)
considera grupos de discordâncias empilhadas, em lugar de discordâncias
individuais como fontes de tensões internas. A teoria de Seeger (A.Seeger;
J.Diehl; S.Mader; H.Rebstock, Phil. Mag. vol. 2, pag. 323, 1957) considera
que a tensão necessária para deformar um cristal é constituída de dois com-
ponentes: um componente atérmico, de curto alcance, devido à interação com
discordâncias que “furam” o plano de deslizamento (discordâncias floresta) e
PROPRIEDADES MECÂNICAS 255

===== página 251 =====
de outro componente, termicamente ativado, de longo alcance, devido às
discordâncias paralelas ao seu redor. A teoria de Mott e Hirsch (N.F.Mott,
Trans. AIME, vol. 218, pag. 962, 1960 e P.B.Hirsch, Phil. Mag., vol. 7, pag.
67, 1962) considera o encruamento como conseqüência da aquisição de de-
graus pelas discordâncias à medida que elas interceptam outras discordâncias
durante sua movimentação. A teoria de Kuhlmann-Wilsdorf (D.Kuhlmann-
Wilsdorf, Trans. AIME, vol. 224, pag. 1047, 1962) supõe que a tensão neces-
sária para deformar um metal é controlada pela tensão necessária para encur-
var as discordâncias contra a reação oposta pela tensão de linha. A teoria de
Li (J.C.M.Li, J. Appl. Phys., vol. 32, pag. 1873, 1961) considera o campo de
tensão proveniente das discordâncias emaranhadas em paredes, o qual se
opõe à tensão externamente aplicada, reduzindo a tensão efetiva que age
numa discordância em movimento. Nenhuma das teorias mencionadas, con-
segue isoladamente explicar totalmente o encruamento dos cristais. É razoá-
vel considerar que todas as teorias expostas são verdadeiras e seus mecanis-
mos de encruamento atuam em alguma extensão, que varia de caso para caso.
A equação mais utilizado do encruamento já foi apresentada no tópico anteri-
or:
σ = σ0 + αGb√ρ
Os materiais utilizados em engenharia são predominantemente policris-
talinos. Os contornos de grão são barreiras que dificultam a movimentação
das discordâncias, pois uma discordância não consegue atravessá-los. Hall e
Petch (E.O.Hall, Proc. Phys. Soc., vol. B74, pag. 747, 1951 e N.J.Petch, J.
Iron Steel Inst., vol. 174, pag. 25, 1953), independentemente, propuseram
uma equação para o endurecimento causado por refino de grão:
σ = σ0 + K2 d
−1⁄2
onde
K2 é uma constante e
d é o diâmetro médio dos grãos do agregado policristalino.
Os átomos de impureza ou elementos de liga em solução sólida distor-
cem a rede cristalina e os campos de tensão ao seu redor interagem com as
discordâncias, dificultando a sua movimentação. Além disto, os átomos de
soluto podem diminuir a energia de defeito de empilhamento, tornando o
material mais susceptível ao endurecimento por deformação. O endurecimen-
256 CAPÍTULO 15

===== página 252 =====
to causado por átomos de soluto em solução sólida é denominado endureci-
mento por solução sólida (“solid-solution hardening”) e pode ser descrito
pela seguinte equação:
σ = σ0 + K3 G c
n
onde
K3 é uma constante,
c é a concentração de soluto e
n é uma constante maior que 1/3 e menor que 1, sendo 0,5 o valor
mais freqüente.
Os precipitados também são obstáculos ao movimento das discordân-
cias. Neste caso, deve-se considerar as relações de coerência entre o precipi-
tado e a matriz. No caso do precipitado ser incoerente, não existe continuida-
de entre os planos cristalinos da matriz e os planos cristalinos do precipitado
e as discordâncias em movimento terão que curvarem-se entre os precipita-
dos. Este mecanismo de endurecimento é denominado endurecimento por
dispersão de partículas incoerentes ou mecanismo de Orowan. Se o precipi-
tado for coerente, as discordâncias em movimento poderão cortá-lo ou cisa-
lhá-lo. Este mecanismo de endurecimento é denominado endurecimento por
precipitação coerente. A ocorrência de precipitados incoerentes é muito mais
freqüente que a de precipitados coerentes. Partículas incoerentes em uma
matriz metálica podem ser obtidas por metalurgia do pó, por solidificação e
por precipitação no estado sólido. Partículas coerentes ocorrem apenas em
alguns poucos sistemas em que as relações de coerência entre o precipitado e
a matriz são cristalograficamente possíveis. Neste caso, o aparecimento da
partícula se dá por precipitação no estado sólido. Nos estágios iniciais da
precipitação, os precipitados são completamente coerentes, com o decorrer
do tempo de tratamento térmico tornam-se maiores e semi-coerentes e final-
mente incoerentes.
A figura 15.3 apresenta o mecanismo de Orowan para o endurecimento
por dispersão de partículas incoerentes.
A equação que descreve o endurecimento pelo mecanismo de Orowan é
a seguinte:
σ = σ0 + K4 G
b
λ
PROPRIEDADES MECÂNICAS 257

===== página 253 =====
onde
K4 é uma constante e
λ é o espaçamento médio entre as partículas.
O endurecimento por dispersão é proveniente do aumento de tensão
necessária para encurvar a discordância entre os precipitados e a formação
dos anéis é responsável pela alta taxa de encruamento das ligas com disper-
são de precipitados.
A figura 15.4 ilustra de forma esquemática o cisalhamento de uma
partícula causado pela passagem de uma discordância.
O endurecimento por precipitação coerente tem várias causas: aumento
da área de interface causado pelo cisalhamento da partícula, criação de um
contorno de antifase dentro da partícula (no caso da partícula ser uma fase
ordenada), tensões de coerência, diferença de módulo de elasticidade entre a
Figura 15.3 — Mecanismo de Orowan para a interação de discordância
com partículas incoerentes. Observe a formação de
anéis ao redor das partículas.
Figura 15.4 — Cisalhamento de uma partícula
causado pela passagem de uma discordância.
258 CAPÍTULO 15

===== página 254 =====
matriz e o precipitado e diferença de força de Peierls-Nabarro na matriz e no
precipitado. Para cada uma destas causas pode-se deduzir uma equação. Por
outro lado, uma fórmula geral aproximada que engloba todos os efeitos men-
cionados é a seguinte:
σ = σ0 + K5 r
m
(V v)
n
onde
K5, m e n são constantes positivas;
r é o raio médio dos precipitados e
V v é a fração volumétrica dos mesmos.
Dentre os mecanismos de endurecimento mencionados, o mais efetivo é
o endurecimento por precipitação coerente. Infelizmente, os sistemas que
apresentam endurecimento por precipitação coerente são pouco freqüentes.
Finalmente, é importante destacar que a obtenção de ligas de alta resis-
tência mecânica envolve a combinação de vários mecanismos de endureci-
mento.
Propriedades mecânicas dos materiais cerâmicos
Os materiais cerâmicos, de uma maneira genérica, apresentam alto mó-
dulo de elasticidade, são frágeis e muito duros. A resistência à tração dos
materiais frágeis é muito menor que as respectivas resistência à compressão e
módulo de ruptura (MOR). O alongamento plástico da maioria dos materiais
cerâmicos na temperatura ambiente é praticamente desprezível. Por outro
lado, alguns monocristais como por exemplo NaCl, MgO e KBr apresentam
considerável alongamento plástico quando ensaiados em flexão. O alonga-
mento plástico dos materiais cerâmicos cresce com o aumento da temperatu-
ra de ensaio, conforme ilustra a figura 15.5.
Muitos materiais cerâmicos quando ensaiados em altas temperaturas e
com cargas baixas (e constante) deformam-se plasticamente por fluência.
A presença de fase vítrea e porosidade nas cerâmicas tradicionais reduz
consideravelmente a resistência mecânica. Por exemplo, a resistência mecâ-
nica da alumina contendo 25% em volume de poros é cerca de um terço da
resistência mecânica da mesma alumina contendo 5% de porosidade.
PROPRIEDADES MECÂNICAS 259

===== página 255 =====
As fibras de vidro apresentam um comportamento mecânico pouco usu-
al, quando comparado com amostras “normais”, isto é, com diâmetro supe-
rior a 1mm. A resistência mecânica das fibras aumenta acentuadamente com
a diminuição do diâmetro das mesmas (vide figura 15.6). A explicação para
este comportamento é que a diminuição da secção da fibra faz com que as
dimensões e o número dos defeitos superficiais diminuam. Fibras com diâ-
metro por volta de 1μm têm resistência mecânica próxima da resistência
mecânica teórica. As fibras de vidro são muito utilizadas como reforço nos
materiais compósitos de matriz polimérica. De uma maneira geral, os meca-
nismos de aumento de resistência dos vidros envolvem a diminuição de de-
feitos superficiais e a introdução de tensões de compressão na superfície.
Propriedades mecânicas dos materiais poliméricos
Os materiais poliméricos apresentam comportamento mecânico pouco
uniforme. Por exemplo, um material termorígido ou um termoplástico vítreo
(como o poliestireno) apresentam um comportamento tão frágil que lembra o
comportamento mecânico de um material cerâmico. Por outro lado, os mate-
riais termoplásticos parcialmente cristalinos apresentam curvas de tensão ver-
sus deformação no ensaio de tração que lembram os metais dúcteis. Já os
elastômeros apresentam um comportamento atípico. Eles apresentam uma
Figura 15.5 — Efeito da temperatura na curva tensão versus
deformação do cloreto de sódio policristalino com
tamanho de grão constante (
d = 200 μm).
260 CAPÍTULO 15

===== página 256 =====
região elástica muita extensa. Além disto, esta região elástica não é totalmen-
te linear, ao contrário da maioria dos sólidos. Estes três tipos de comporta-
mento são ilustrados na figura 15.7. A curva A é típica de uma resina termorí-
gida, a curva B é típica de um termoplástico parcialmente cristalino e a curva
C é típica de um elastômero. Além dos diferentes níveis de alongamento, o
leitor deve observar os diferentes níveis de resistência dos três materiais.
Figura 15.6 — Variação do limite de resistência em
função do diâmetro para fibras de vidro (segundo E. Hornbogen).
Figura 15.7 — Curvas tensão versus deformação obtidas no ensaio de tra-
ção de diferentes tipos de polímeros: comportamento frágil (A), comporta-
mento dúctil (B) e comportamento elástico (C),(segundo W.D. Callister Jr.).
PROPRIEDADES MECÂNICAS 261

===== página 257 =====
O comportamento mecânico dos polímeros termoplásticos parcialmente
cristalinos apresenta aspectos e particularidades que devem ser esclarecidos.
A figura 15.8 apresenta uma curva tensão versus deformação típica deste tipo
de material. Observe que o ponto de máximo está associado com o início da
estricção, a qual propaga-se ao longo do corpo de prova à medida que o
ensaio prossegue.
O início da estricção na curva da figura 15.8 está associado com a
distribuição de tensões e com as condições de instabilidade ao longo do
corpo de prova. Na região da estricção, as cadeias ficam orientadas e o
material torna-se mais resistente à deformação.
O efeito da temperatura no comportamento mecânico dos diferentes
tipos de materiais poliméricos será discutido em seguida.
A figura 15.9 mostra o efeito da temperatura na resistência mecânica e
no alongamento de um polímero termorígido. Conforme esperado, o aumento
da temperatura tem efeito desprezível no comportamento mecânico de um
termorígido. A temperatura máxima de uso é limitada pela temperatura de
decomposição (T d).
A figura 15.10 ilustra o acentuado efeito da temperatura no comporta-
mento mecânico de um elastômero. Observe que a temperatura de transição
vítrea (T g) define a faixa de uso deste tipo de material, pois abaixo de T g o
elastômero é duro e frágil. As temperaturas T g dos elastômeros estão bem
abaixo da temperatura ambiente.
Figura 15.8 — Curva tensão versus deformação para um polímero
termoplástico parcialmente cristalino (esquemática).
262 CAPÍTULO 15

===== página 258 =====
A figura 15.11 ilustra o efeito da temperatura no comportamento mecâ-
nico de um polímero termoplástico totalmente amorfo. Neste caso, a tempe-
ratura máxima de uso é definida pela temperatura de transição vítrea. Os
valores de T g para esta classe de polímeros situam-se na faixa de 70 a 150°C.
A figura 15.12 ilustra o efeito da temperatura no comportamento mecâ-
nico de um polímero parcialmente cristalino. Neste caso a temperatura míni-
ma de uso é definida pelo valor de T g e a temperatura máxima de uso é
definida pela temperatura em que as regiões cristalinas tornam-se amorfas,
também conhecida como temperatura de fusão cristalina (TF c).
Figura 15.9 — Efeito da temperatura no comportamento mecânico de um
polímero termorígido. A região sombreada representa a faixa de uso.
Figura 15.10 — Efeito da temperatura no comportamento mecânico de um
elastômero. A região sombreada representa a faixa de uso.
PROPRIEDADES MECÂNICAS 263

===== página 259 =====
As temperaturas T g dos polímeros parcialmente cristalinos situam-se
muito abaixo da temperatura ambiente e suas temperaturas de fusão (TF)
estão situadas na faixa de 100 a 200°C.
Finalmente é importante destacar que a velocidade de deformação tem
acentuada influência no comportamento mecânico dos polímeros. O aumento
Figura 15.11 — Efeito da temperatura no comportamento mecânico de
um termoplástico amorfo. A região sombreada representa a faixa de uso.
Figura 15.12 — Efeito da temperatura no comportamento mecânico de
um termoplástico parcialmente cristalino. A região sombreada
representa a faixa de uso.
264 CAPÍTULO 15

===== página 260 =====
da velocidade de deformação tem efeito similar ao efeito do abaixamento da
temperatura de deformação., isto é, aumentam a resistência mecânica e dimi-
nuem o alongamento.
Propriedades mecânicas dos materiais compósitos
Na previsão das propriedades de materiais compósitos é utilizada fre-
qüentemente a chamada regra da mistura:
P M = P1 f1 + P2 f2 + ... + P i f i
∑ fn = 1
onde
P M é a propriedade da mistura;
P1 ... P i são os valores da propriedade de cada componente e
f1
...
fi são os valores da fração volumétrica de cada componente.
Para algumas propriedades tais como densidade e calor específico a
regra da mistura fornece uma excelente aproximação. Na previsão das pro-
priedades mecânicas, a regra da mistura nem sempre oferece uma boa aproxi-
mação. No caso da deformação plástica, dependendo da distribuição das
fases e da orientação das tensões aplicadas, pode-se assumir que:
σM = σ1 f1 + ... σi f i
ou
εM = ε1 f1 + ... εi fi
onde
σ representa as tensões e
ε representa as deformações.
Tenacidade
Freqüentemente, os materiais para aplicações estruturais precisam ofe-
recer não apenas altos limites de escoamento e de resistência, mas também
PROPRIEDADES MECÂNICAS 265

===== página 261 =====
boa tenacidade. A tenacidade de um material é a sua capacidade para absor-
ver energia na região plástica. Uma maneira de se avaliar a tenacidade de um
material é através da área total sob a curva tensão versus deformação obtida
em um ensaio de tração. Esta área é uma indicação da quantidade de trabalho
por unidade de volume que pode ser realizado no material sem causar a sua
fratura. A tenacidade está relacionada tanto com a resistência quanto com a
ductilidade do material.
A tenacidade à fratura pode ser definida de uma maneira mais precisa
como sendo a habilidade do material em resistir à propagação instável de
uma trinca, quando submetido a um carregamento estático. Um parâmetro
muito utilizado para quantificar a tenacidade à fratura é o fator intensificador
de tensão crítico (K IC).
Infelizmente, aumentos de dureza, limite de escoamento e limite de
resistência, por meio, por exemplo, de modificações microestruturais, estão
freqüentemente associados com perdas de tenacidade. Cabe ao especialista
em materiais procurar a melhor combinação entre resistência mecânica e
tenacidade. A tabela 15.1 apresenta valores de limite de escoamento e de K IC
para alguns materiais de engenharia.
Tabela 15.1 — Valores de limite de escoamento (σ0,2 )
e de tenacidade (
KIC) para alguns materiais de engenharia.
Material σ0,2 (em MPa) KIC (em MNm
-3/2
)
Liga Al-4%Cu 405 26
Liga Al-3%Mg-7%Zn 500 25
Liga Ti-6%Al-1%V 850 60
Liga Ti-6%Al-4%V 1020 52
Aço inox. austenítico (18%Cr-8%Ni) 240 200
Aço inox. martensítico (12%Cr) 1550 50
Aço A533 (0,25%C e 1,3%Mn) 450 120
Aço maraging (18%Ni-8%Co-4%Mo) 1930 74
Alumina 275-550* 3,0-5,3
Vidro comum 69* 0,7-0,8
Polimetilmetacrilato (PMMA) 48-76** 1,0
Poliestireno (PS) 36-52** 0,8-1,1
* Módulo de ruptura (MOR)
** Resistência à tração
266 CAPÍTULO 15

===== página 262 =====
Exercícios
1. Discuta a importância do escorregamento com desvio (“cross-slip”) de
discordâncias no encruamento dos metais puros e soluções sólidas.
2. Discuta o efeito da energia de defeito de empilhamento no encruamento
dos metais puros e soluções sólidas.
3. Por que o ferro encrua menos que o cobre?
4. Discuta o efeito da temperatura no encruamento dos metais e ligas.
5. Relacione a ocorrência de células de discordâncias durante a deformação
plástica com a energia de defeito de empilhamento.
6. Utilizando a teoria de discordâncias, dê pelo menos três razões para a
ocorrência de endurecimento por deformação.
7. A figura abaixo mostra a curva tensão versus deformação para um “whisk-
er” de cobre. Explique a queda da tensão (linha tracejada) com auxílio das
equações fundamentais da deformação plástica.
8. A figura na página seguinte apresenta a curva carga versus alongamento
para um aço baixo carbono recozido. Explique a queda da tensão com auxílio
das equações fundamentais da deformação plástica.
9. Quais as principais causas do endurecimento por solução sólida?
10. Considere um aço inoxidável austenítico contendo 19% Cr e 11% Ni.
Discuta e compare os efeitos das adições de 1% em átomos de molibdênio e
PROPRIEDADES MECÂNICAS 267

===== página 263 =====
de 1% em átomos de carbono no limite de escoamento, no encruamento e no
limite de resistência. Considere os átomos em solução sólida.
11. A figura abaixo apresenta curvas tensão versus deformação (somente a
parte plástica) para ferro policristalino recozido contendo baixo teor de car-
bono. Explique a ocorrência de serrilhado (efeito Portevin-Le Chatelier) em
algumas temperaturas.
12. Apresente curvas tensão versus deformação esquemáticas obtidas em
ensaio de tração para o cobre e o latão Cu-30% Zn. Justifique as diferenças.
13. Quais as características da partícula no endurecimento por precipitação
coerente?
14. Quais as características da partícula no endurecimento por dispersão?
15. Apresente em um mesmo gráfico curvas tensão versus deformação esque-
máticas para o alumínio, a alumina e o polietileno.
16. Discuta as diferenças entre a ocorrência de estricção no ensaio de tração
de um metal dúctil e de um polímero termoplástico parcialmente cristalino.
268 CAPÍTULO 15

===== página 264 =====
17. Discuta os mecanismos de aumento de resistência mecânica dos vidros.
18. Suponha um material compósito constituído de 85% em peso do carbone-
to WC em uma matriz de cobalto metálico. Discuta a validade da regra da
mistura para a previsão da densidade e da dureza do compósito a partir dos
valores destas propriedades dos componentes.
19. Em geral, tratamentos térmicos que causam aumentos de dureza, limite
de escoamento e limite de resistência, acarretam perda de tenacidade. Justifi-
que.
Bibliografia consultada
WILLIAM D. CALLISTER, Jr.; Materials science and engineering, Third Edition,
John Wiley & Sons, New York, 1994.
ERHARD HORNBOGEN; Werkstoffe, Fünfte Auflage, Springer-Verlag, Berlin,
1991.
GEORGE E. DIETER; Mechanical metallurgy, Second edition, McGraw-Hill,
Tokyo, 1976.
R. W. K. HONEYCOMB; The plastic deformation of metals, Second Edition,
Edward Arnold, London, 1985.
JOHN W. MARTIN; Micromechanisms in particle-hardened alloys, Cambridge Uni-
versity Press, Cambridge, 1980.
MARC A. MEYERS & KRISHAN K. CHAWLA; Princípios de metalurgia mecâni-
ca, Editora Edgard Blücher Ltda, São Paulo, 1982.
DAVID W. RICHERSON; Modern ceramic engineering, Second Edition, Marcel
Dekker, Inc., New York, 1992.
ECKARD MACHERAUCH; Praktikum in Werkstoffkunde, 10. Auflage, Friedr. Vi-
eweg & Sohn, Braunschweig, 1992.
PROPRIEDADES MECÂNICAS 269

===== página 265 =====
Propriedades Elétricas
Neste capítulo serão discutidas as propriedades elétricas dos materiais.
Serão abordadas a condutividade (resistividade) elétrica, a supercondutivida-
de, a termoeletricidade, a ferroeletricidade e a piezoeletricidade. As proprie-
dades elétricas serão relacionadas com a estrutura e a microestrutura dos
materiais. Até agora neste texto, quando a palavra estrutura foi mencionada
referia-se à estrutura cristalina e na maioria dos casos, os átomos eram consi-
derados esferas rígidas. Neste capítulo, o conceito de estrutura será estendido
para o nível sub-atômico e serão introduzidos conceitos como estrutura ele-
trônica, níveis de energia e bandas de energia.
Condutividade elétrica
Por volta de 1820, os físicos já podiam produzir e detectar correntes
elétricas. Eles podiam também medir as diferenças de potencial que as causa-
vam. Além disto, eles já conseguiam quantificar a resistência elétrica dos
materiais condutores. Em 1827, o físico alemão Georg Simon Ohm (1787-
1854) formulou a lei que relaciona a diferença de potencial (U), a resistência
elétrica (R) e a corrente elétrica (i):
U = Ri
A diferença de potencial é medida em Volts (V) ou em J/C, a corrente é
medida em Ampères (A) ou em C/s e a resistência elétrica é medida em
Ohms (Ω) ou em V/A.
O valor de R depende do material e da geometria do condutor e é para
muitos materiais independente da corrente elétrica.
16
271

===== página 266 =====
A resistividade elétrica (ρ) é uma propriedade do material e está relaci-
onada com a resistência elétrica da seguinte maneira:
ρ = R
A
l
onde
A é a área da secção reta perpendicular à direção da corrente e
l é a distância entre dois pontos em que a tensão é medida.
A resistividade elétrica é denominada resistência elétrica específica por
alguns autores. A unidade oficial de ρ é Ωm, mas ela é freqüentemente
expressada em Ωcm. A condutividade elétrica (σ) indica a facilidade com que
um material conduz corrente elétrica e é o inverso da resistividade:
σ =
1
ρ
A unidade da condutividade elétrica é (Ωm) -1 ou (Ωcm) -1. A condutivi-
dade elétrica é, dentre as propriedades dos materiais, a que apresenta valores
mais característicos e distantes. Por exemplo, a condutividade elétrica de um
condutor, como a prata ou o ouro, é mais de 20 ordens de grandeza maior que
a condutividade de um isolante, como o polietileno. Em função dos valores
de condutividade ou de resistividade, os materiais podem ser classificados
como: condutores, semicondutores e isolantes. A tabela 16.1 apresenta a
resistividade elétrica de alguns materiais de engenharia.
272 CAPÍTULO 16

===== página 267 =====
Mecanismos de condução e bandas de energia
A condutividade elétrica de um material depende do número de condu-
