Repository: neiltonrj1/PETROPASS

File: ferramentas/referencia/livro-Materiais-de-Engenharia.txt (part 10 of 12)
tores ou transportadores de cargas por unidade de volume (n), da carga (q) de
cada condutor e da sua mobilidade (m):
σ = n q m
Tanto o número de condutores (n) como a sua mobilidade (m) depen-
dem da temperatura. Os condutores ou transportadores de cargas podem ser
Material Resistividade (Ωcm)
Condutores
prata 1,7 × 10
-6
cobre 1,8 × 10
-6
ReO 3 2 × 10 -6
alumínio 3 × 10 -6
ferro 13 × 10 -6
CrO 2 3 × 10 -6
grafita 1,0 × 10 -6
Semicondutores
Fe3O 4 10 -2
B4C 0,5
SiC 10
germânio 40
silício 2 × 10 -5
Isolantes
Al 2O 3 > 1014
SiO 2 > 10
14
Si3N 4 > 10
14
MgO > 10
14
borracha vulcanizada 10
14
nylon 10
14
PTFE (teflon) 10
16
poliestireno 10
18
Tabela 16.1 — Resistividade elétrica de alguns materiais.
PROPRIEDADES ELÉTRICAS 273

===== página 268 =====
ânions, cátions, elétrons e vazios eletrônicos (“electron holes”). A condução
iônica é de importância secundária nos sólidos em temperaturas moderadas e
baixas e tem alguma importância em altas temperaturas. A condução iônica
desempenha um papel importante nos líquidos.
Os principais transportadores de carga nos sólidos são os elétrons. Em
um átomo isolado, os elétrons ocupam determinados níveis e sub-níveis de
energia. Em um cristal contendo muitos milhões de átomos, os níveis de
energia superpõe-se e são substituídos por bandas densamente preenchidas,
conforme ilustra a figura 16.1.
A figura 16.2 apresenta os quatro tipos característicos de estrutura de
bandas de energia. Nela podem ser observadas as bandas de valência, proibi-
da e de condução. Em uma determinada banda de energia, semi-preenchida e
a 0 K, o nível de Fermi (E F) é a energia do estado de mais alta energia.
A figura 16.2 a é típica de um metal monovalente como o cobre, en-
quanto a figura 16.2 b é típica de um metal bivalente, como o magnésio. Nas
figuras 16.2 c e d pode-se observar a presença de uma banda proibida, cuja
largura (E g; “energy band gap”) é muito maior para um isolante do que para
um semicondutor.
Os metais apresentam alta condutividade elétrica porque suas bandas de
energia só são parcialmente preenchidas. Como existem estados de energia
Figura 16.1 — Origem das bandas de energia
devido à aproximação dos átomos.
274 CAPÍTULO 16

===== página 269 =====
vazios adjacentes aos estados ocupados, a aplicação de um campo elétrico
pode acelerar facilmente os elétrons produzindo corrente elétrica. Além disto,
a passagem de elétrons da banda de valência para a banda de condução é
relativamente fácil nos metais. Qualquer fato que dificulte o movimento dos
elétrons, reduz a condutividade elétrica. Por exemplo, a vibração térmica
(aumento da temperatura), átomos de soluto e defeitos cristalinos aumentam
a resistividade elétrica dos metais.
Os materiais semicondutores apresentam banda de valência preenchida
e banda de condução vazia. Como a largura da banda proibida é relativamen-
te pequena, ela pode ser suplantada com alguma facilidade e elétrons podem
ser promovidos para a banda de condução, por exemplo, por ativação térmica
e por adição de pequenas quantidades de soluto (“dopantes”). Para que o
leitor possa ter uma idéia mais quantitativa, são apresentados alguns valores
da largura da banda proibida de vários materiais a 20°C: diamante (6 eV),
SiC (3 eV), silício (1,1 eV), germânio (0,7 eV), InSb (0,18 eV) e estanho
cinzento (0,08 eV).
Nos materiais isolantes, como os polímeros e a maioria dos materiais
cerâmicos, a banda proibida é muito larga e difícil de ser suplantada. Por esta
razão, a condutividade elétrica destes materiais é muito baixa.
É interessante destacar que a temperatura exerce efeitos opostos na
condutividade elétrica dos diferentes materiais. Enquanto um aumento de
temperatura diminui a condutividade dos materiais metálicos, a condutivida-
de dos semicondutores e isolantes é aumentada. A figura 16.3 mostra o efeito
da temperatura na condutividade elétrica de vários materiais.
Figura 16.2 — Principais tipos de estruturas de bandas de energia em
sólidos a 0 K. a) condutor metálico com a banda de condução parcialmente
ocupada; b) condutor metálico com superposição da banda de valência
(totalmente preenchida) com a banda de condução vazia;
c) isolante; d) semicondutor.
PROPRIEDADES ELÉTRICAS 275

===== página 270 =====
Resistividade elétrica dos metais e ligas
A alta condutividade elétrica dos materiais metálicos é devida ao grande
número de condutores de carga (elétrons livres) que podem ser facilmente
promovidos acima do nível de Fermi. Em uma rede cristalina isenta de vibra-
ções (0 K) e de defeitos, a resistividade elétrica é teoricamente nula. A
resistência elétrica dos metais e ligas tem origem no espalhamento dos elé-
trons pelas vibrações da rede, pelos átomos de impureza e pelos defeitos
cristalinos. A resistividade elétrica de um material metálico monofásico pode
ser considerada (regra de Matthiessen) como sendo a soma de várias parce-
las:
ρ = ρt + ρi + ρd
onde
ρt é a contribuição proveniente das vibrações térmicas;
ρi é devida às impurezas e
ρd é a contribuição devida à deformação, ou seja, aos defeitos cristalinos.
A figura 16.4 ilustra, para o cobre, as contribuições da temperatura, da
deformação plástica e do soluto (níquel) em solução sólida na resistividade
elétrica. A magnitude das três contribuições é comparada para a temperatura
de –100°C.
Figura 16.3 — Efeito da temperatura na condutividade elétrica
de vários materiais (segundo L.H. van Vlack).
276 CAPÍTULO 16

===== página 271 =====
A contribuição da temperatura, acima da temperatura de Debye, geral-
mente obedece uma relação linear:
ρt = ρ0 + aT
onde
ρ0 e a são constantes dependentes do material.
A contribuição dos átomos de soluto em solução sólida é descrita pela
regra de Nordheim:
ρi = Aci (1 − c i)
onde
A é uma constante e
ci é a fração atômica de soluto.
Figura 16.4 — Variação da resistividade elétrica com a temperatura para o
cobre puro e para três soluções sólidas Cu-Ni. O efeito da deformação na
resistividade da liga Cu + 1,12 at.%Ni também é apresentado
(segundo W. D. Callister, Jr. ).
PROPRIEDADES ELÉTRICAS 277

===== página 272 =====
A figura 16.5 ilustra a regra de Nordheim para o sistema prata-ouro em
três temperaturas diferentes.
Para ligas bifásicas freqüentemente a relação seguinte é obedecida:
ρi = ρ α Vα + ρβ Vβ
onde
ρα é a resistividade elétrica da fase α;
Vα é a fração volumétrica da fase α;
ρβ é a resistividade elétrica da fase β e
Vβ é a fração volumétrica da fase β.
Condutividade elétrica dos materiais iônicos
A condução elétrica nos sólidos iônicos é resultado da soma de duas
contribuições: a contribuição eletrônica e a contribuição iônica. A importân-
cia de cada contribuição depende do material, de sua pureza e principalmente
da temperatura. Embora o modelo de bandas de energia também seja válido
para os sólidos iônicos, o número de elétrons na banda de condução é muito
Figura 16.5 — Variação da resistividade elétrica com a composição no
sistema prata-ouro, para três temperaturas diferentes (segundo W. Schatt).
278 CAPÍTULO 16

===== página 273 =====
baixo e a contribuição iônica freqüentemente é predominante. A difusão dos
íons (transportadores de carga) depende da existência de defeitos puntifor-
mes, principalmente lacunas catiônicas e aniônicas, na rede cristalina. A
condutividade iônica (σi ) pode ser descrita pela seguinte equação:
σi = Ne
2 D
kT
=
Ne
2
kT
D0 exp



−Q
kT



onde
N é o número de posições iônicas de um mesmo sinal
por unidade de volume;
e é a carga do elétron;
D é a difusividade;
k é a constante de Boltzmann;
T é a temperatura em graus K e
Q é a energia de ativação para a difusão.
A condutividade elétrica dos sólidos iônicos (e covalentes), em geral,
aumenta com a temperatura. A condutividade elétrica de um sólido iônico, ao
contrário de um covalente, aumenta abruptamente ao se fundir, devido à sua
condutividade iônica. Esta diferença de comportamento é um bom critério
para diferenciá-los.
Condutividade elétrica dos materiais covalentes
A estrutura de bandas dos polímeros tradicionais é típica de isolantes. A
condutividade elétrica da maioria dos polímeros comerciais na temperatura
ambiente encontra-se na faixa entre 10
-10
e 10
-17
Ω
-1
m
-1
. Nos polímeros de
alta pureza a condução é eletrônica. Por outro lado, a condução iônica pode
ser ativada pela presença de impurezas, restos de monômeros e catalizadores
ou pelo aumento da temperatura. A presença de aditivos condutores pode
aumentar a condutividade elétrica para valores na faixa entre 1 e 50 Ω
-1
m
-1
,
como é o caso de algumas borrachas de silicone.
Alguns polímeros condutores foram descobertos recentemente. Eles
apresentam condutividades tão altas como 1,5 10 7 Ω-1m-1 , o que representa,
em termos de volume
1
⁄4 da condutividade do cobre, ou o dobro, em termos
de peso. Exemplos de polímeros condutores são o poliacetileno e a polianili-
PROPRIEDADES ELÉTRICAS 279

===== página 274 =====
na. Os mecanismos de condução dos polímeros condutores são pouco conhe-
cidos.
A grafita é um material covalente que apresenta um comportamento
elétrico muito interessante. No plano basal, (0001), a sua condutividade elé-
trica é da mesma ordem de grandeza da dos condutores metálicos. Por outro
lado, na direção c, perpendicular ao plano basal, sua condutividade é 10
5
vezes menor. A figura 16.6 apresenta a estrutura de camadas da grafita. A
condução eletrônica parace ter origem na mobilidade eletrônica dentro de
cada anel hexagonal de átomos de carbono e ocorre ao longo de cada cama-
da. A introdução de átomos estranhos intercalados entre as camadas, como
por exemplo o potássio na figura 16.6, aumenta o número de transportadores
de carga e a condutividade elétrica da grafita.
Supercondutividade
Em 1911, o cientista holandês Heike Kamerling-Onnes (1853-1926)
observou que a resistividade elétrica do mercúrio diminuía lentamente com a
temperatura até que por volta de 4,2 K ela bruscamente desaparecia. Esta foi
a primeira vez que um material com resistência elétrica nula foi observado.
Ele denominou o fenômeno de supracondutividade, o qual evoluiu para a
atual denominação supercondutividade. A temperatura em que a resistência
Figura 16.6 — Estrutura de camadas da grafita com a presença de átomos
de potássio intercalados entre as camadas (segundo W. Schatt).
280 CAPÍTULO 16

===== página 275 =====
elétrica de alguns materiais torna-se bruscamente nula chama-se temperatura
crítica (T c). Kamerling-Onnes recebeu o prêmio Nobel de física de 1913 pelo
seu descobrimento.
Até 1986, os melhores supercondutores apresentavam temperatura críti-
ca não superior a 23 K. Em outras palavras, o material deveria ser resfriado
em hélio líquido para tornar-se supercondutor. Os supercondutores que apre-
sentavam temperaturas críticas mais altas eram compostos à base de nióbio:
Nb 3Ge (23,0 K), Nb 3Al (18,9 K), Nb 3Sn (18,3 K) e a solução sólida Nb-Ti
(10,2 K).
Em abril de 1986, nos laboratórios da IBM em Zurique, foram desco-
bertos materiais supercondutores cerâmicos com temperaturas críticas bem
mais altas. Uma das cerâmicas supercondutoras mais conhecida e promissora
é o óxido misto Y 1Ba 2Cu 3O 7-x , cuja temperatura crítica está por volta de 100
K. Portanto, estas cerâmicas não necessitam mais de resfriamento em hélio
líquido e tornam-se supercondutoras quando resfriadas em nitrogênio líquido
(77 K), o qual é muito mais barato que o hélio.
A supercondutividade desaparece se a temperatura do material superar a
temperatura crítica ou se ele for submetido a um forte campo magnético ou
corrente elétrica. Portanto, além da temperatura crítica, dois outros parâme-
tros são importantes para caracterizar um supercondutor: o campo magnético
crítico e a corrente crítica. A figura 16.7 ilustra de maneira esquemática as
condições em que um material é supercondutor.
Figura 16.7 — Superfície abaixo da qual o material é supercondutor e
acima da qual ele torna-se um condutor (ou isolante) normal.
PROPRIEDADES ELÉTRICAS 281

===== página 276 =====
As cerâmicas supercondutoras descobertas recentemente encontram-se
em fase de aperfeiçoamento, pois embora apresentem temperaturas críticas
muito mais altas que os compostos intermetálicos e ligas de nióbio, suas
correntes críticas são várias ordens de grandeza menores.
Termoeletricidade
Considere um fio condutor em que uma ponta é mantida fria, em uma
temperatura T1, e a outra ponta é mantida quente, em uma temperatura T2. Na
ponta quente, os elétrons serão em média excitados para níveis mais altos de
energia, isto é, existirão mais elétrons com energia superior à energia do nível
de Fermi. Os elétrons de maior energia diminuem sua energia difundindo-se
para a ponta fria. Portanto, a ponta fria torna-se carregada negativamente e
uma diferença de potencial é induzida ao longo do fio. Esta diferença de
potencial está associada com uma corrente elétrica, que é igual à diferença de
potencial dividida pela resistência do fio. A diferença de potencial induzida é
função apenas do material e das temperaturas (T1 e T2) das pontas e não é
função da distribuição de temperaturas ao longo do fio. Este efeito, denomi-
nado efeito Seebeck foi descoberto em 1822. Se um único fio for utilizado, a
diferença de potencial não pode ser medida.
Por outro lado, se as pontas de dois fios de materiais diferentes forem
soldadas, aparecerá entre as duas pontas não soldadas uma diferença de po-
tencial da ordem de milivolts (vide figura 16.8).
A diferença de potencial depende dos materiais dos dois fios e da dife-
rença de temperatura entre a junta soldada (geralmente, ponta quente) e a
junta fria. Em 1888, Le Chatelier usou pela primeira vez um termopar como
instrumento de medição de temperatura. Os pares mais utilizados são Cu/Cu-
40%Ni (constantan), para medição de temperaturas até 315°C, Fe/Cu-
40%Ni, para medição de temperaturas até 950C, Ni-10%Cr (chromel)/Ni-
2%Al-3%Mn-1%Si (alumel), para medição de temperaturas até 1200°C e
Pt/Pt-Rh, para medição de temperaturas até 1500°C.
A termoeletricidade tem algumas aplicações em aquecimento e refrige-
ração, cuja discussão foge do escopo deste texto.
282 CAPÍTULO 16

===== página 277 =====
Comportamento dielétrico
Um material dielétrico é um material isolante que apresenta em nível
atômico ou molecular regiões carregadas positivamente separadas de regiões
carregadas negativamente. A constante dielétrica de um material é muito
importante no projeto e na sua utilização em capacitores.
As propriedades dielétricas são muito importantes no desempenho de
um isolante. Neste caso, a rigidez dielétrica é de fundamental importância.
Ela indica em que grau o material é isolante. Ela é uma medida da tensão
máxima que o material pode suportar antes de perder suas características de
isolante. Os valores de rigidez dielétrica dos polímeros, cerâmicas e vidros
estão na faixa de 10 a 40 V/mm.
Os materiais ferroelétricos são materiais dielétricos que podem apre-
sentar polarização na ausência de campo elétrico. Um exemplo típico de
material ferroelétrico é o titanato de bário, conforme ilustra a figura 16.9.
A polarização espontânea é conseqüência do posicionamento dos íons
dentro da célula unitária. Os íons O -2 estão localizados ligeiramente abaixo
do centro da face. Quando o titanato de bário é aquecido acima de 120°C, ele
Figura 16.8 — Ilustração do efeito Seebeck para: a) um único fio condutor
e b) para dois fios condutores de materiais diferentes
(segundo D.R. Askeland).
PROPRIEDADES ELÉTRICAS 283

===== página 278 =====
torna-se cúbico e perde seu carácter ferroelétrico. Vários outros materiais
apresentam ferroeletricidade, sendo que um dos mais promissores é o niobato
de potássio (KNbO 3). Os materiais ferroelétricos apresentam constante dielé-
trica extremamente alta e capacitores fabricados com eles podem ser muito
menores que os fabricados com outros materiais dielétricos.
Os materiais piezoelétricos são materiais dielétricos nos quais a polari-
zação pode ser induzida pela aplicação de forças (tensões) externas. Este
fenômeno é ilustrado na figura 16.10.
Figura 16.9 — Titanato de bário: a) célula unitária tetragonal;
b) projeção mostrando o deslocamento dos íons Ti
+4
e O
-2
em
relação ao centro da face (segundo W. D. Callister, Jr.).
Figura 16.10 — Efeito da aplicação de tensão mecânica na polarização de
um material piezoelétrico: a) ausência de tensão e de polarização;
b) presença de tensão e ausência de polarização;
c) presença de tensão e de polarização.
284 CAPÍTULO 16

===== página 279 =====
Quando uma força é aplicada em um material piezoelétrico, um campo
elétrico é gerado. Invertendo-se o sinal da força, por exemplo de compressão
para tração, a direção do campo gerado é invertida. As tensões mecânicas
podem polarizar um cristal deslocando a posição relativa de seus íons, desde
que o cristal não apresente centro de simetria. Os materiais piezoelétricos são
utilizados como transdutores, que são componentes que convertem energia
elétrica em deformação mecânica e vice-versa. Eles são usados, por exemplo,
em microfones. Os principais materiais piezoelétricos são: quartzo, titanato
de bário, titanato de chumbo e zirconato de chumbo (PbZrO 3).
Exercícios
1. Um determinado condutor de alumínio apresenta na temperatura ambiente
valores de condutividade elétrica e de mobilidade eletrônica de 3,8 10
7
(Ωm)
-1
e 0,0012 m
2
/Vs, respectivamente. Considere a densidade do alumínio
2,7 g/cm
3
; a massa molecular do alumínio 26,98 g e a carga do elétron
1,602 10
-19
C. Pergunta-se: a) qual o número de elétrons livres (condutores
de carga) por metro cúbico de alumínio na temperatura ambiente?; b) qual o
número de elétrons livres por átomo de alumínio?
2. O cloreto de sódio é isolante no estado sólido. Entretanto, no estado
líquido, ele é um bom condutor. Justifique.
3. Em geral, a condutividade elétrica de todos os materiais depende da tem-
peratura. A baixa condutividade dos isolantes aumenta com a temperatura,
enquanto a condutividade dos condutores diminui com ela. Discuta o com-
portamento mencionado, levando em conta o efeito da temperatura no núme-
ro de elétrons disponíveis para a condução e na freqüência de colisões dos
elétrons com a rede.
4. As condutividades elétricas da maioria dos metais decrescem gradualmente
com a temperatura, mas a condutividade intrínseca dos semicondutores sem-
pre cresce rapidamente com a temperatura. Justifique a diferença.
5. O efeito da temperatura na condutividade elétrica é, em geral, mais acentu-
ado para um semicondutor do que para um isolante. Justifique.
6. A adição de pequenas quantidades (menos de uma parte por milhão) de
arsênio no germânio aumenta drasticamente sua condutividade elétrica (se-
micondutor do tipo n). Explique este comportamento.
PROPRIEDADES ELÉTRICAS 285

===== página 280 =====
7. A adição de pequenas quantidades (menos de uma parte por milhão) de
gálio no germânio aumenta drasticamente sua condutividade elétrica (semi-
condutor do tipo p). Explique este comportamento.
8. O resfriamento rápido de fios de alumínio a partir de cerca de 500°C em
água gelada, aumenta a resistividade elétrica dos mesmos em 0,18%, se a
medida for realizada imediatamente após o resfriamento. Este aumento de
resistividade desaparece em cerca de 25 minutos. Justifique este comporta-
mento.
9. A deformação plástica de um metal ou liga aumenta sua resistividade
elétrica e o seu posterior recozimento a diminui. Justifique este comporta-
mento.
10. Por que pequenas adições de soluto aumentam a condutividade elétrica
do germânio (vide questões 6 e 7) e diminuem a condutividade elétrica do
cobre?
11. Suponha que em um fio condutor confeccionado com material bifásico,
as duas fases (α e β) estão distribuídas alternadamente em série. Deduza a
expressão que relaciona a resistividade total da liga com as resistividades das
fases e suas respectivas frações volumétricas (ρi = ρα Vα + ρ β Vβ).
12. Explique o funcionamento de um termopar utilizado para medição de
temperaturas.
13. Apresente curvas de resistividade elétrica versus temperatura para um
condutor normal (por exemplo, cobre) e para um supercondutor (por exem-
plo, nióbio).
14. Em 1957, os físicos americanos John Bardeen, Leon Cooper e J. Robert
Schrieffer propuseram uma teoria para explicar a supercondutividade (teoria
BCS). Em 1972, eles ganharam o prêmio Nobel de física por esta teoria.
Consulte os livros de física do estado sólido e explique de uma maneira
simplificada a teoria BCS. Suponha que os elétrons são pessoas movimentan-
do-se em uma praça superlotada.
15. Aproveite a presença dos livros do exercício anterior e explique o que é o
efeito Meissner.
16. Pode um condutor metálico apresentar os fenômenos de ferroeletricidade
e/ou piezoeletricidade ?
286 CAPÍTULO 16

===== página 281 =====
Bibliografia consultada
ROBERT M. ROSE, LAWRENCE A. SHEPARD & JOHN WULFF; The structure
and properties of materials. Volume IV: Eletronic properties. John Wiley &
Sons, Inc., New York, 1966.
WILLIAM D. CALLISTER, Jr.; Materials science and engineering, Third Edition,
John Wiley & Sons, Inc., New York, 1994.
WERNER SCHATT; Einführung in die Werkstoffwissenschaft, 6ª Auflage, Dr. Alfred
Hüthing Verlag, Heidelberg, 1987.
LAWRENCE HALL VAN VLACK; Propriedades dos materiais cerâmicos; tradu-
ção, Cid Silveira e Shiroyuki Oniki, Editora da Universidade de São Paulo, São
Paulo, 1973.
DAVID W. RICHERSON; Modern ceramic engineering, Second Edition, Marcel
Dekker, Inc., New York, 1992.
DONALD R. ASKELAND; The science and engineering of materials, Second SI
Edition, Chapman & Hall, London, 1993.
PROPRIEDADES ELÉTRICAS 287

===== página 282 =====
Propriedades Térmicas
Neste capítulo serão discutidas as propriedades térmicas dos materiais.
Por propriedades térmicas deve-se entender a resposta ou reação do material
à aplicação de calor. Quando um sólido absorve calor, sua temperatura au-
menta e sua energia interna também. Os dois tipos principais de energia
térmica em um sólido são a energia vibracional dos átomos ao redor de suas
posições de equilíbrio e a energia cinética dos elétrons livres. Serão aborda-
das neste capítulo: a capacidade térmica, a expansão ou dilatação térmica e a
condutividade térmica.
Capacidade térmica
Se tomarmos massas idênticas de dois materiais diferentes na mesma
temperatura inicial e cedermos a eles uma mesma quantidade de calor, os
dois atingirão temperaturas finais de equilíbrio diferentes.
A capacidade térmica é a propriedade que indica a aptidão do material
em absorver calor do meio externo. Ela representa a quantidade de energia
necessária para aumentar a temperatura de uma unidade. A definição mate-
mática da capacidade térmica (C) é :
C =
dQ
dT
onde
dQ é a energia necessária para produzir uma mudança dT de temperatura.
As unidades mais comuns de capacidade térmica são J/mol K ou
cal/mol K. Freqüentemente, utiliza-se o termo calor específico para repre-
17
289

===== página 283 =====
sentar a capacidade térmica por unidade de massa (J/kg K). O calor específi-
co pode ser determinado mantendo-se o volume do material constante (cv) ou
mantendo-se a pressão externa constante (cp). As definições termodinâmicas
de cv e cp são as seguintes:
c v =



dE
dT


v
e c p =



dH
dT


p
onde
E é a energia interna e
H é a entalpia.
A energia interna e a entalpia estão relacionadas da seguinte maneira:
H = E + PV
O calor específico à pressão constante (cp) é sempre ligeiramente maior
que o calor específico ao volume constante (cv). Em outras palavras, para os
sólidos a entalpia e a energia interna são muito similares.
Para a maioria dos sólidos, a principal maneira de assimilação de ener-
gia é pelo aumento da energia vibracional dos seus átomos. Os átomos nos
sólidos, acima de 0 K, estão sempre vibrando com freqüências muito altas e
com pequenas amplitudes. Não deve-se esquecer que os átomos não vibram
independentemente uns dos outros, pois eles estão acoplados aos seus vizi-
nhos pelas ligações atômicas. Estas vibrações são coordenadas de tal maneira
que tudo se passa como se ondas atravessassem o material. Estas ondas
podem ser imaginadas como ondas elásticas ou ondas sonoras, que se propa-
gam no cristal com altas freqüências (comprimentos de onda curtos) e com a
velocidade do som.
A energia térmica vibracional consiste num conjunto destas ondas elás-
ticas, com uma faixa de freqüências. Somente certas energias são permitidas;
diz-se que a energia é quantizada. Um quantum (“pacote”) de energia vibra-
cional é chamado de fônon. O conceito de fônon é análogo ao conceito de
fóton (quantum de radiação eletromagnética), que será apresentado no próxi-
mo capítulo.
A contribuição eletrônica para a capacidade térmica é muito menor que
a contribuição da vibração da rede (fônons). Ela só é significativa nos materi-
ais que apresentam elétrons livres. Nos materiais condutores, somente os
elétrons com energia próxima do nível de Fermi podem ser excitados e supe-
290 CAPÍTULO 17

===== página 284 =====
rá-lo. A contribuição eletrônica se dá pela absorção de energia pelos elétrons
aumentando sua energia cinética. Nos materiais isolantes, a contribuição ele-
trônica para a capacidade térmica é ainda menor que no caso dos condutores,
pois os isolantes praticamente não dispõe de elétrons livres.
Do exposto acima, é razoável esperar que a capacidade térmica dependa
da temperatura. Por outro lado, os trabalhos clássicos de Dulong e Petit
(1819) propuseram que o calor específico dos sólidos deveria ser constante e
igual a cerca de 6 cal/mol K. A lei de Dulong e Petit é aproximadamente
válida, na temperatura ambiente, para elementos com peso atômico maior
que 40.
No início deste século, cientistas como A. Einstein e P. Debye imagina-
ram modelos, onde os átomos estavam ligados por molas (representando as
ligações químicas) e que podiam oscilar ou vibrar e armazenar energia. Com
auxílio destes modelos, eles conseguiram calcular a variação do calor especí-
fico com a temperatura. Os cálculos mostram que o calor específico aumenta
até uma certa temperatura, denominada temperatura de Debye, tornando-se a
partir daí aproximadamente constante. Este valor constante é 3R, ou seja,
aproximadamente igual ao valor proposto por Dulong e Petit (6 cal/mol K).
As determinações experimentais realizadas por Debye (Annalen der Physik,
vol. 39, p. 789, 1912), para o alumínio e o cobre, mostraram uma excelente
concordância entre a teoria e as medidas experimentais.
A figura 17.1 mostra a variação do calor específico com a temperatura
para alguns materiais cerâmicos. A forma da curva calor específico versus
temperatura é similar para diferentes materiais, o que também confirma a
validade do modelo de Debye. Não existe uma relação clara entre a tempera-
tura de Debye e o ponto de fusão, conforme ilustra a tabela 17.1.
A capacidade térmica depende muito pouco da estrutura e da microes-
trutura do material. Por outro lado, a porosidade tem grande influência práti-
ca na capacidade térmica. Por exemplo, uma cerâmica porosa exige uma
quantidade menor de calor para atingir uma determinada temperatura, que
uma cerâmica isenta de poros. Em outras palavras, um forno revestido com
tijolos refratários porosos pode ser aquecido com menor consumo de energia.
PROPRIEDADES TÉRMICAS 291

===== página 285 =====
Tabela 17.1 — Temperatura de Debye (θD) e temperatura de fusão (
TF ) para
alguns metais puros.
Metal Estrutura cristalina θD (K) T F (K)
Chumbo CFC 88 600,4
Alumínio CFC 390 933
Cálcio CFC 230 1123
Prata CFC 210 1233,8
Ouro CFC 175 1336
Níquel CFC 400 1725
Cobalto CFC/HC 410 768
Paládio CFC 275 1827
Platina CFC 230 2046
Irídio CFC 285 2727
Cromo CCC 485 2163
Molibdênio CCC 380 2883
Tântalo CCC 245 3269
Tungstênio CCC 310 3683
Figura 17.1 — Variação da capacidade térmica com a temperatura para
vários materiais cerâmicos policristalinos (segundo D. W. Richerson).
292 CAPÍTULO 17

===== página 286 =====
Dilatação ou expansão térmica
Na ausência de transformações de fase, a maioria dos sólidos aumenta
de dimensões durante o aquecimento e contrai durante o resfriamento.
O coeficiente de dilatação térmica linear (αL) é definido da seguinte
maneira:
αL =
lf − li
li (T f − T i)
onde
li é o comprimento inicial;
lf é o comprimento final;
T i é a temperatura inicial e
T f é a temperatura final.
A figura 17.2 apresenta a expansão térmica de diversos materiais.
Em termos de variação de volume pode-se escrever que:
αv =
V f − V i
V i (T f − T i)
onde
αv é o coeficiente volumétrico de dilatação;
V i é o volume inicial;
V f é o volume final;
T i é a temperatura inicial e
T f é a temperatura final.
Para materiais em que a dilatação térmica é isotrópica pode-se demons-
trar que:
αv ≈ 3 αL
Existe uma boa correlação entre o coeficiente de dilatação e a energia
de ligação. Materiais que apresentam ligações químicas fortes apresentam
coeficiente de dilatação térmica baixo. Este é o caso da maioria dos materiais
cerâmicos e dos materiais metálicos com alto ponto de fusão, como o mo-
PROPRIEDADES TÉRMICAS 293

===== página 287 =====
Figura 17.2 — Expansão térmica de diversos materiais cerâmicos,
metálicos e poliméricos (segundo D.W.Richerson).
294 CAPÍTULO 17

===== página 288 =====
libdênio e o tungstênio. Os materiais poliméricos, os quais apresentam fracas
ligações intercadeias, e os metais de baixo ponto de fusão exibem coeficien-
tes de dilatação térmica altos. De uma maneira geral, os polímeros termorígi-
dos expandem-se menos que os termoplásticos. A figura 17.3 mostra a depen-
dência entre o coeficiente de dilatação térmica e a temperatura de fusão de
diversos materiais.
Muitos materiais cristalinos, tais como alumina, titânia, quartzo e calci-
ta, apresentam anisotropia quanto à dilatação térmica. Um caso extremo de
anisotropia é o da grafita, cujo coeficiente de dilatação térmica é 27 vezes
mais baixo no plano basal do que na direção perpendicular a ele.
A dilatação térmica nos sólidos tem origem na variação assimétrica da
energia (ou força) de ligação com a distância entre os átomos, conforme
ilustra a figura 17.4.
Em outras palavras, durante o aquecimento os átomos aumentam suas
freqüência e amplitude de vibração e como as forças de repulsão são sempre
maiores que as de atração, a distância média entre os átomos aumenta.
Para muitas aplicações, a expansão térmica tem importância crucial.
Gradientes de temperatura em um mesmo material ou diferença de coeficien-
te de dilatação entre materiais diferentes podem acarretar tensões e distor-
ções em componentes e peças.
Figura 17.3 — Dependência entre o coeficiente de dilatação térmica e
o ponto de fusão de alguns materiais (segundo D. W. Richerson).
PROPRIEDADES TÉRMICAS 295

===== página 289 =====
Condutividade térmica
A condução térmica é o fenômeno pelo qual calor é transportado das
regiões de alta temperatura para as regiões de baixa temperatura de um
material. A propriedade que caracteriza a habilidade de um material para
transferir calor é a condutividade térmica.
Para um fluxo estacionário de calor pode-se escrever:
q = −k
dT
dx
onde
q representa o fluxo de calor, isto é, a quantidade de calor transportada por
unidade de área e por unidade de tempo (em J/m
2
s ou W/m
2
);
k é a condutividade térmica (em W/m K) e
dT
⁄dx é o gradiente de temperatura no meio condutor.
Existe uma similaridade matemática entre o transporte de calor por
condução e o transporte de massa por difusão.
Note a similaridade entre a equação anterior e a primeira lei de Fick:
J = −D
dC
dx
Figura 17.4 — Variação da força interatômica
com a distância entre os átomos.
296 CAPÍTULO 17

===== página 290 =====
A constante k é análoga à difusividade ou coeficiente de difusão D e o
gradiente térmico dT/dx é análogo ao gradiente de concentrações dC/dx.
Em condições transitórias pode-se escrever que:
∂T
∂t
= D T
∂
2
T
∂x
2
onde
D T é a difusividade térmica.
A difusividade térmica, por sua vez, é definida como:
D T =
k
ρcp
onde
ρ é a densidade ou massa específica.
Pode-se notar mais uma vez a similaridade com a segunda lei de Fick
para difusão:
∂C
∂t
= D
∂
2
C
∂x
2
Os problemas de transporte de calor são tratados nos livros e disciplinas
denominados fenômenos de transporte. Neste texto são discutidas apenas as
propriedades dos materiais.
O calor é transportado nos sólidos de duas maneiras: por vibrações
quantizadas da rede (fônons) e pela movimentação de elétrons livres. A con-
dutividade térmica total (k) é a soma das duas contribuições:
k = kf + k e
onde
kf é a condutividade térmica devida aos fônons e
ke é a condutividade térmica devida aos elétrons livres.
Nos metais de alta pureza, a condução de calor por elétrons livres é
mais eficiente que a condução de calor por fônons (k e >> kf), pois os elétrons
PROPRIEDADES TÉRMICAS 297

===== página 291 =====
livres têm maior velocidade e não são tão facilmente espalhados por defeitos
como os fônons. Como nos metais, os elétrons livres são responsáveis tanto
pela condução elétrica como pela condução térmica e existem tratamentos
teóricos relacionando as duas condutividades. A mais conhecida destas rela-
ções é a lei de Wiedemann-Franz, proposta em 1853:
L =
k
σT
onde
σ é a condutividade elétrica e
T é a temperatura.
O valor teórico da constante L é 2,44 x 10-8 ΩW/K 2 . Se a condução
térmica ocorresse exclusivamente por elétrons livres, a constante de Wiede-
mann-Franz (L) deveria ser idêntica para todos os metais. Para a maioria dos
metais, o valor da constante L é maior que o valor previsto teoricamente.
Elementos de liga e impurezas, principalmente em solução sólida, dimi-
nuem a condutividade térmica, pois constituem pontos de espalhamento, que
pioram a eficiência do transporte eletrônico. A figura 17.5 ilustra o efeito de
átomos de soluto em solução sólida (zinco) na condutividade elétrica do
cobre. Pode-se observar nesta figura, que a condutividade térmica do latão
Cu-30%Zn é cerca de
1
⁄4 da condutividade térmica do cobre puro. O efeito de
elementos de liga na condutividade térmica é tão acentuado, que algumas
ligas ricas em soluto, como os aços inoxidáveis austeníticos (por exemplo do
tipo Fe-19%Cr-11%Ni), têm condutividades térmicas muito baixas, a ponto
de serem comparáveis a alguns materiais cerâmicos (por exemplo, alumina
pura e de alta densidade). A condutividade térmica baixa dos aços inoxidá-
veis austeníticos faz com que o seu aquecimento durante o processamento
seja mais lento, por exemplo, que o dos aços carbono baixa liga.
Os fônons são os principais responsáveis pela condução de calor nos
materiais cerâmicos, isto é, neste caso kf >> ke. Como os fônons não são tão
eficientes no transporte de calor como os elétrons livres, pois os fônons são
mais facilmente espalhados pelos defeitos cristalinos, os materiais cerâmicos
são geralmente piores condutores de calor que os metais.
Alguns cristais não metálicos muito puros e contendo baixa densidade
de defeitos cristalinos apresentam, em algumas faixas de temperaturas, con-
dutividade térmica comparável ou até melhor que alguns materiais metálicos.
Por exemplo, o diamante é melhor condutor térmico que a prata entre a
298 CAPÍTULO 17

===== página 292 =====
temperatura ambiente e 30K. A safira (cristal de alumina) também é um
excelente condutor térmico entre 90 e 25K.
Materiais cerâmicos compostos de elementos com pesos atômicos e
tamanhos similares, tais como BeO, SiC e B 4C, apresentam condutividade
térmica relativamente alta, pois as vibrações da rede (fônons) podem propa-
gar-se com pequena interferência através do material. Por outro lado, materi-
ais cerâmicos compostos por átomos muito diferentes, tais como UO 2 e ThO 2
, apresentam condutividade térmica cerca de 1/10 menor.
A presença de íons em solução sólida nos materiais cerâmicos reduz
acentuadamente a condutividade térmica. Fases amorfas ou vítreas são piores
condutoras que as fases cristalinas de mesma composição química.
A presença de poros diminui consideravelmente a condutividade térmi-
ca dos materiais cerâmicos:
kp = k
1 − p
1 − 0,5p
≈ k (1 − p)
onde
kp é a condutividade térmica do material contendo poros e
p é a fração volumétrica de poros.
Os fônons também são os principais responsáveis pela condução de
calor nos materiais poliméricos. Como os polímeros são parcialmente ou
totalmente amorfos e não dispõe de elétrons livres, eles são ainda piores
condutores de calor que os materiais cerâmicos. A presença de poros nas
Figura 17.5 — Efeito do zinco em solução sólida na condutividade
térmica do cobre (segundo W.D. Callister, Jr.).
PROPRIEDADES TÉRMICAS 299

===== página 293 =====
espumas poliméricas diminui ainda mais a condutividade térmica dos polí-
meros.
Para entender melhor o efeito da temperatura na condutividade térmica
(k) deve-se imaginar os elétrons ou fônons como sendo partículas de um gás.
A condutividade térmica é diretamente proporcional à densidade de elétrons
livres ou de fônons (n), à velocidade média das partículas (v), ao calor especí-
fico (c v) e à distância média entre colisões (λ). Em outras palavras, deve-se
levar em conta a seguinte relação:
k ∫ n v c v λ
A temperatura tem efeito acentuado na condutividade térmica da maio-
ria dos materiais, conforme ilustra a figura 17.6. Observe que as diferenças
Figura 17.6 — Efeito da temperatura na condutividade térmica
de vários materiais (segundo D. W. Richerson).
300 CAPÍTULO 17

===== página 294 =====
de condutividade térmica entre os três grupos de materiais não são tão acen-
tuadas como as diferenças de condutividade elétrica.
Nos metais, o aumento de temperatura aumenta a energia média e a
velocidade dos elétrons e dos fônons, enquanto a distância média entre coli-
sões diminui e os dois efeitos praticamente se cancelam. Por esta razão, a
condutividade térmica dos metais puros (exceto para temperaturas muito bai-
xas) varia pouco com a temperatura.
No caso dos materiais cerâmicos densos, isto é, isentos de poros, a
condutividade térmica geralmente diminui com o aumento da temperatura.
Este é o caso, por exemplo, do BeO, do MgO e do Al 2O 3. Outros materiais
cerâmicos, tais como ZrO 2 estabilizada e densa, sílica fundida e materiais
refratários contendo poros apresentam aumento da condutividade térmica
com a temperatura. O comportamento em cada caso pode ser explicado anali-
sando-se o efeito da temperatura em cada fator da relação mencionada anteri-
ormente.
Exercícios
1. Estime a energia necessária para aquecer de 20 a 100°C 2 kg dos seguintes
materiais: alumínio (c p = 900 J/kg K), aço 1025 (c p = 486 J/kg K), vidro
comum de sílica (c p = 840 J/kg K) e polietileno (cp = 2100 J/kg K).
2. Em um dia frio, as partes metálicas de um carro causam maior sensação de
frio que as partes de plástico, mesmo estando na mesma temperatura. Justifi-
que.
3. Trilhos de trem são feitos de aço 1025 e foram instalados numa época do
ano que a temperatura média era 10°C. Normalmente, cada trilho tem 11,9 m
(39 pés) de comprimento e são instalados com uma folga de 4,6 mm (0,18
polegadas). Calcule a máxima temperatura que pode ser tolerada sem intro-
duzir tensões. O coeficiente de dilatação térmica linear do aço utilizado é
12,5 10
-6
(°C)
-1
.
4. Uma barra de latão será utilizada em uma aplicação que mantém as suas
extremidades fixas. Considere a barra livre de tensões a 20°C e calcule a
máxima temperatura que pode ser suportada sem que a tensão ultrapasse 170
MPa. Considere o valor do módulo de elasticidade do latão como sendo 10
5
MPa e o seu coeficiente de dilatação térmica linear como 20,0 10
-6
(°C)
-1
.
5. Justifique as afirmativas a seguir:
PROPRIEDADES TÉRMICAS 301

===== página 295 =====
a) a condutividade térmica de um policristal é ligeiramente menor que a de
um monocristal (do mesmo material).
b) uma cerâmica cristalina é geralmente melhor condutora térmica que uma
cerâmica amorfa.
6. A condutividade elétrica do alumínio é cerca de 20 ordens de grandeza
maior que a da alumina. Por outro lado, a condutividade térmica do alumínio
é “apenas” 8 vezes maior que a da alumina. Justifique.
7. A condutividade térmica da alumina é maior que a condutividade térmica
de um aço inoxidável austenítico do tipo 316 (Fe-19%Cr-11%Ni-2,5%Mo).
