Repository: neiltonrj1/PETROPASS

File: ferramentas/referencia/livro-Materiais-de-Engenharia.txt (part 11 of 12)
Como você justifica o fato de um material cerâmico ser melhor condutor de
calor que um material metálico?
8. O que você espera dos valores de condutividade elétrica dos dois materiais
do exercício anterior? Justifique.
9. Calcule o fluxo de calor que passa através de uma chapa de aço 1025
(k = 51,9 W/mK) com espessura 10 mm. A temperatura das faces é 300 e
100°C. Considere estado estacionário. Qual a perda de calor em uma hora se
a chapa tem área 0,25 m
2
? Qual a perda se a placa fosse de vidro (k = 1,7
W/mK) ao invés de aço ?
10. Alguns materiais, dentre eles a maioria dos cerâmicos e vidros, podem
sofrer fratura quando resfriados rapidamente, isto é, apresentam baixa resis-
tência ao choque térmico. Relacione a resistência ao choque térmico com a
condutividade térmica, o coeficiente de dilatação linear e com o módulo de
elasticidade dos materiais.
Bibliografia consultada
ROBERT M. ROSE, LAWRENCE A. SHEPARD & JOHN WULFF; The structure
and properties of materials. Volume IV: Eletronic properties. John Wiley &
Sons, Inc., New York, 1966.
WILLIAM D. CALLISTER, Jr.; Materials science and engineering, Third Edition,
John Wiley & Sons, Inc., New York, 1994.
WERNER SCHATT; Einführung in die Werkstoffwissenschaft, 6ª Auflage, Dr. Alfred
Hüthing Verlag, Heidelberg, 1987.
LAWRENCE HALL VAN VLACK; Propriedades dos materiais cerâmicos, Tradu-
ção: Cid Silveira e Shiroyuki Oniki, Editora da Universidade de São Paulo, São
Paulo, 1973.
DAVID W. RICHERSON; Modern ceramic engineering, Second Edition, Marcel
Dekker, Inc., New York, 1992.
302 CAPÍTULO 17

===== página 296 =====
Propriedades Óticas
Neste capítulo serão discutidas as propriedades ópticas dos materiais.
Por propriedades ópticas entende-se a resposta ou reação do material à inci-
dência de radiação eletromagnética e em particular de luz visível.
Breve introdução histórica
Isaac Newton (1642-1727) e muitos dos seus contemporâneos acredita-
vam que a luz fosse constituída de um feixe de partículas ou corpúsculos
(teoria corpuscular), embora já existissem algumas evidências de que a luz
fosse um fenômeno ondulatório.
A principal evidência da natureza ondulatória de um feixe de luz, de
raios x, de raios gama e até de elétrons é a ocorrência de difração. Alguns
efeitos de interferência e difração já tinham sido observados por Grimaldi em
1665 e mais tarde por Thomas Young (1773-1829) e Augustin J. Fresnel
(1788-1827).
Em 1873, o físico inglês James Clerk Maxwell (1831-1879) mostrou
que um circuito elétrico oscilante poderia emitir ondas eletromagnéticas. Ele
desenvolveu a teoria do eletromagnetismo e descreveu a luz como uma onda
eletromagnética.
Mais tarde, o físico alemão Heinrich Rudolf Hertz (1857-1894), utili-
zando um pequeno circuito oscilante, produziu ondas com comprimento de
onda curto (microondas), as quais tinham todas as características da luz, isto
é, podiam ser refletidas, refratadas, focalizadas por uma lente, polarizadas e
etc.. O trabalho de Hertz mostrou claramente a existência de ondas eletro-
magnéticas e que a luz é uma dessas ondas. Em 1887, Hertz descobriu o
efeito fotoelétrico. Durante seus estudos sobre a propagação de ondas eletro-
18
303

===== página 297 =====
magnéticas, ele constatou que quando a luz atingia a superfície de um condu-
tor, ocorria a liberação de elétrons.
Em 1883, o autodidata americano Thomas Alva Edison (1847-1931),
durante seus experimentos com lâmpadas elétricas, descobriu a emissão ter-
moiônica, isto é, a liberação de elétrons por um fio aquecido.
A explicação completa do efeito fotoelétrico foi dada por Einstein, em
1905. Ele utilizou os conceitos da teoria quântica, proposta em 1900 pelo
físico alemão Max Karl Ernst Ludwig Planck (1858-1947). Einstein propôs
que um feixe de luz consiste em pequenos pacotes de energia, conhecidos
hoje como quanta de luz ou fótons. A energia (E) de um fóton é dita quanti-
zada, ou seja, ela só pode assumir determinados valores definidos pela rela-
ção:
E = hν =
hc
λ
onde
h é a constante de Planck;
ν é a freqüência;
λ é o comprimento de onda e
c é a velocidade da luz.
Quando um fóton de luz incide na superfície de um metal, ele pode
transferir sua energia para um elétron. Alguns elétrons podem obter energia
suficiente para escapar do material.
Conceitos básicos
Do exposto acima pode-se concluir que a radiação eletromagnética
pode ser tratada de dois pontos de vista: clássico (ondulatório) e quântico
(fótons). Para analisar determinados fenômenos, a abordagem clássica é mais
conveniente e em outras situações é preferível a abordagem quântica.
Do ponto de vista clássico, a radiação eletromagnética pode ser consi-
derada como sendo ondas com dois componentes perpendiculares entre si e
ambos perpendiculares à direção de propagação. Portanto, uma onda eletro-
magnética pode ser bem representada em um sistema cartesiano com três
eixos ortogonais entre si: um eixo representa o campo elétrico (E); o outro
304 CAPÍTULO 18

===== página 298 =====
representa o campo magnético (H) e o terceiro eixo representa a direção de
propagação.
Luz, calor, ondas de radar, ondas de rádio e raios x são formas de
radiação eletromagnética. A figura 18.1 apresenta o espectro de radiações
eletromagnéticas.
Todos os corpos emitem radiação eletromagnética devido ao movimen-
to térmico de seus átomos e moléculas. Este tipo de radiação é denominado
radiação térmica e é uma mistura de comprimentos de onda. A quantidade de
radiação térmica visível depende da temperatura. Por exemplo, por volta de
300°C predomina a radiação infravermelha, enquanto por volta de 800°C a
Figura 18.1 — Espectro de radiações eletromagnéticas
(segundo F. Sears, M.W.Zemansky e H.D.Young).
PROPRIEDADES ÓTICAS 305

===== página 299 =====
quantidade de radiação visível já é considerável e os corpos nesta temperatu-
ra já apresentam luz própria. Os filamentos de uma lâmpada incandescente
atingem temperaturas por volta de 3000°C.
A luz visível ocupa uma região muito estreita do espectro de radiações
eletromagnéticas, com comprimentos de onda que vão de 0,4 μm até 0,7 μm.
As cores são determinadas pelos respectivos comprimentos de onda:
0,40 a 0,45 μm violeta;
0,45 a 0,50 μm azul;
0,50 a 0,55 μm verde;
0,55 a 0,60 μm amarelo;
0,60 a 0,65 μm laranja;
0,65 a 0,70 μm vermelho.
A luz branca é uma mistura de todas as cores.
Toda radiação eletromagnética atravessa o vácuo com a mesma veloci-
dade, ou seja, com a velocidade da luz: 3 x 10
8
m/s. Esta velocidade (c) está
relacionada com a constante de permissividade elétrica no vácuo (εo) e com a
permeabilidade magnética no vácuo (μo) por meio da fórmula:
c =
1
(εo μo)
1⁄2
Quando um feixe de luz com intensidade I o incide em um sólido, uma
parte é transmitida (I t), outra é absorvida (I a) e uma outra é refletida (I r).
Estas intensidades estão relacionadas pela equação:
I o = I t + I a + Ir (em W/m
2
)
Uma forma alternativa da equação anterior é a seguinte:
T + A + R = 1
onde
T é a transmitância (I t / I o);
A é a absorbância (I a / Io) e
R é a refletância (I r / I o).
306 CAPÍTULO 18

===== página 300 =====
Materiais com T >> A + R são denominados transparentes, enquanto
materiais com T << A + R são opacos e materiais com T pequeno são
denominados translúcidos.
Em seguida serão discutidas as propriedades ópticas dos materiais. Eles
serão divididos em dois grandes grupos: materiais metálicos e materiais não
metálicos. No caso dos materiais metálicos, a alta refletância é a característi-
ca predominante. Para os materiais não metálicos outros fenômenos como a
refração e a transmissão são importantes.
Propriedades óticas dos materiais metálicos
Conforme foi discutido no Capítulo XVI (Propriedades elétricas), os
materiais metálicos têm as suas bandas de alta energia parcialmente preen-
chidas com elétrons. A radiação incidente, com comprimentos de onda na
faixa do espectro visível, é absorvida pelos elétrons promovendo-os para
posições desocupadas acima do nível de Fermi. Todos os comprimentos de
onda do espectro visível podem ser absorvidos desta forma. Grande parte da
radiação absorvida é reemitida pela “superfície” do metal, na forma de luz
visível, de mesmo comprimento de onda da luz incidente. Isto ocorre porque
os elétrons que foram promovidos acima do nível de Fermi pela absorção de
fótons de luz decaem para níveis menores de energia e emitem luz.
A refletância da maioria dos metais situa-se entre 0,90 e 0,95. Uma
pequena parte da energia proveniente do decaimento eletrônico é dissipada
na forma de calor.
A cor de um metal é determinada pela distribuição dos comprimentos
de onda que são refletidos e portanto não são absorvidos. Por exemplo, o
ouro reflete quase que completamente luz vermelha e amarela e absorve
parcialmente comprimentos de onda mais curtos (vide figura 18.2). Já a prata
reflete eficientemente quase todos os comprimentos de onda do espectro
visível, daí a sua cor esbranquiçada.
Os metais são opacos a todas as radiações eletromagnéticas de alto
comprimento de onda (ondas de rádio e TV, microondas, infravermelho, luz
visível e parte da radiação ultravioleta) e transparentes às radiações de baixo
comprimento de onda (raios x e raios γ). Naturalmente, a quantidade de
radiação transmitida depende da espessura e do coeficiente de absorção do
material.
PROPRIEDADES ÓTICAS 307

===== página 301 =====
Propriedades óticas dos materiais não metálicos
Os materiais não metálicos (cerâmicos e polímeros) não dispõe de elé-
trons livres (que absorvem os fótons de luz no caso dos metais) e podem ser
transparentes à luz visível. Para os materiais não metálicos, outros fenômenos
tais como refração e transmissão são importantes, além da reflexão e da
absorção.
Refração e reflexão
A velocidade de propagação da luz em um sólido transparente (v) é
menor que a velocidade de propagação da luz no ar. Por esta razão, o feixe de
luz muda de direção na interface ar/sólido. O índice de refração (n) de um
material é definido como:
Figura 18.2 — Porcentagem de luz refletida pelo ouro e pela prata
em função do comprimento de onda (segundo E. Hornbogen).
308 CAPÍTULO 18

===== página 302 =====
n =
c
v
=
(ε μ)
1⁄2
(εo μo)
1⁄2
onde
ε é a permissividade elétrica e
μ é a permeabilidade magnética do material.
A tabela 18.1 apresenta o índice de refração de alguns materiais cerâmi-
cos e poliméricos.
Tabela 18.1 — Índice de refração médio de alguns materiais não metálicos.
cerâmicos polímeros
vidro de sílica 1,458 politetraflúoretileno(PTFE) 1,35
vidro SiO 2-Na2O-CaO 1,51 polietileno 1,51
vidro pyrex 1,47 poliestireno 1,60
vidro óptico “flint” 1,65 polimetilmetacrilato (PMMA) 1,49
Al 2O 3 (corundum) 1,76 polipropileno 1,49
MgO (periclásio) 1,74
quartzo 1,55
espinélio (MgAl2O 4) 1,72
Os materiais cerâmicos cristalinos com estrutura cúbica e os vidros têm
índices de refração isotrópicos, o que não acontece com cristais não cúbicos.
Neste caso, o índice de refração é maior nas direções com maior densidade
de íons.
Quando a luz passa de um meio, com índice de refração n1, para outro
meio, com índice de refração n2 , parte da luz é refletida na interface entre os
dois meios (vide figura 18.3), mesmo se ambos forem transparentes. A refle-
tância (R) é dada por:
R =



n2 − n1
n2 + n1



2
Se um dos meios (n1) for o ar, como o seu índice de refração é aproxi-
madamente igual a 1, a fórmula anterior se transforma em:
PROPRIEDADES ÓTICAS 309

===== página 303 =====
R =



n2 − 1
n2 + 1



2
Quanto maior for o índice de refração do material, maior será a sua
refletância. A refletância da maioria dos vidros é cerca de 0,05. Como o
índice de refração depende do comprimento de onda da luz incidente, a
refletância também depende do comprimento de onda, conforme ilustra a
figura 18.4.
Absorção e transmissão
A maioria dos materiais transparentes são coloridos. Um feixe de luz
branca contém o espectro completo de cores. Quando um comprimento de
onda é absorvido pelo material, o olho humano combina os comprimentos de
onda que passam através do material, isto é, que são transmitidos. A cor
resultante (visível) é denominada cor complementar do espectro absorvido.
Em outras palavras, a cor dos materiais transparentes é uma combinação dos
comprimentos de onda que são transmitidos. A tabela 18.2 apresenta as cores
complementares para vários comprimentos de onda absorvidos.
Figura 18.3 — Mudança de direção de uma onda
quando ela penetra em outro meio (refração)
310 CAPÍTULO 18

===== página 304 =====
Tabela 18.2 — Comprimentos de onda absorvidos (em nm)
e as respectivas cores complementares.
Comprimento de onda cor absorvida cor complementar
410 violeta amarelo limão
430 azul índigo amarelo
480 azul alaranjado
500 azul esverdeado vermelho
530 verde púrpura
560 amarelo limão violeta
580 amarelo azul índigo
610 alaranjado azul
680 vermelho azul esverdeado
Em seguida, os mecanismos de absorção serão analisados com auxílio
do conceito de bandas de energia e de relações da mecânica quântica.
A absorção de fótons por elétrons da banda de valência promovendo-os
para a banda de condução em materiais não metálicos é em princípio também
possível, desde que eles (os elétrons excitados) consigam superar a “barreira”
da banda desocupada (banda proibida). Em seguida esta possibilidade será
Figura 18.4 — Variação das frações da luz incidente que são transmitida,
absorvida e refletida por um determinado vidro em função do
comprimento de onda (segundo W.D. Callister, Jr.).
PROPRIEDADES ÓTICAS 311

===== página 305 =====
analisada. Como a energia está relacionada com o comprimento de onda
(E =
hc
⁄λ), pode-se determinar as energias e os respectivos comprimentos de
onda máximos e mínimos que podem ser cedidas aos elétrons pela luz visí-
vel:
λmin = 0,4 μm ∴ E max = 3,1 eV
λmax = 0,7 μm ∴ E min = 1,8 eV
Os cálculos acima permitem as seguintes considerações:
• A luz pode ser absorvida por materiais (semicondutores) com banda
proibida menor que 1,8 eV. Estes materiais são opacos. Exemplos: silí-
cio, germânio e arseneto de gálio (GaAs);
• Materiais com energia da banda proibida entre 1,8 e 3,1 eV absorvem
apenas alguns comprimentos de onda. Estes materiais são coloridos.
Exemplos: fosfeto de gálio (GaP) e sulfeto de cádmio (CdS);
• A luz visível não pode ser absorvida por este mecanismo em materiais
com banda proibida maior que 3,1 eV.
Impurezas também podem contribuir para que alguns comprimentos de
onda sejam absorvidos. Um exemplo clássico é o caso da safira e do rubi,
cujos espectros de absorção são apresentados na figura 18.5. A safira é um
cristal relativamente puro de Al2O 3. Os cristais de safira são isolantes e
transparentes. Se uma pequena quantidade do íon Cr +3 substitui o alumínio,
isto acarreta uma forte absorção na região de luz azul do espectro visível. O
cristal resultante tem cor vermelha e é denominado rubi.
Figura 18.5 — Espectro de absorção da safira e do rubi
(segundo E. Hornbogen e W.D. Callister, Jr.).
312 CAPÍTULO 18

===== página 306 =====
A cor dos vidros de sílica, cal, soda e chumbo pode ser modificada por
pequenas adições de cátions (óxidos) de elementos de transição. Por exem-
plo, a adição de 0,01 a 0,03% de CoO torna-os azuis, a adição de 0,2% de
NiO confere a cor púrpura e a adição de 1,0% de FeO confere a eles a cor
amarelo esverdeado. A cor dos vidros comuns de sílica, cal e soda pode ser
modificada pela adição de íons da seguinte maneira: Ti
+3
(violeta); V
+3
(ver-
de); Cr
+3
(verde); Mn
+3
(púrpura); Mn
+2
(incolor); Fe
+3
(verde amarelado);
Fe
+2
(azul); Co
+2
(azul intenso); Ni
+2
(cinza amarronzado) e Cu
+2
(azul).
A cor pode também ser resultado do desvio de estequiometria ou da
presença de defeitos cristalinos. Por exemplo, cristais puros de NaCl, KBr e
KCl são incolores. Se estes cristais são recozidos em uma atmosfera conten-
do vapor de metais alcalinos ou são irradiados com raios x ou nêutrons, eles
adquirem colorações. O NaCl torna-se amarelo, o KBr azul e o KCl magenta.
Estes defeitos são denominados centros de cor ou centros F (do alemão
“Farbzentrum”).
A avaliação da cor das soluções aquosas é utilizada como método de
análise química e é uma área da química analítica (colorimetria).
A intensidade de radiação transmitida (I t) depende do coeficiente de
absorção do meio (α) e do comprimento do caminho ótico ou distância
atravessada pelo feixe no material (x) e é dada pela expressão:
I t = I o exp (−αx) ∴ T = exp (−αx)
Deve-se lembrar que a refletância R, a absorbância A e a transmitância
T, dependem não só do material e do caminho ótico mas também do compri-
mento de onda da radiação incidente, conforme ilustra a figura 18.6.
Os defeitos de um material espalham a luz e podem tornar um material
intrinsecamente transparente, translúcido e até opaco. Por exemplo, um mo-
nocristal de safira (Al 2O 3) é transparente. Um policristal isento de poros do
mesmo material é translúcido e um policristal contendo 5% de poros é opaco.
A transmitância dos polímeros amorfos ou com baixo grau de cristalini-
dade pode atingir até 92%. A presença de cristalitos e inclusões espalham a
luz. Materiais poliméricos com alto grau de cristalinidade são translúcidos,
ou mesmo opacos.
Uma fonte de luz, muito importante desenvolvida nas últimas décadas,
é o laser. A palavra laser é um acrograma derivado da expressão inglesa light
amplification by stimulated emission of radiation. Esta radiação luminosa é
praticamente monocromática e pode ter intensidade muito alta. O feixe de
laser é coerente e apresenta baixa divergência. Lasers de alta intensidade
PROPRIEDADES ÓTICAS 313

===== página 307 =====
podem, por exemplo, cortar chapas de aço e fundir metais de alto ponto de
fusão. As aplicações de laser em telecomunicações são também muito pro-
missoras.
Exercícios
1. Suponha que você deseje verificar se um cilindro de alumínio com diâme-
tro de 100 mm obtido por fundição apresenta vazios internos macroscópicos.
Proponha um procedimento utilizando raios x. Com que outra radiação ele-
tromagnética isto seria possível?
2. Na passagem de um meio para outro, o comprimento de onda da luz varia.
Por que o mesmo não acontece à sua freqüência?
3. A pele humana é relativamente insensível à luz visível, mas a radiação
ultravioleta pode ser-lhe bastante destrutiva. Isto tem alguma relação com a
energia do fóton?
Figura 18.6 — Variação da transmitância com o comprimento de onda
da luz incidente para diversos materiais (segundo A.G.Guy).
314 CAPÍTULO 18

===== página 308 =====
4. Quais as principais diferenças e similaridades entre um fóton e um fônon?
5. Quando um corpo é aquecido a uma temperatura muito alta ele se torna
luminoso. À medida que a temperatura aumenta, a sua cor aparente muda de
vermelho para amarelo e finalmente para azul. Explique.
6. Como funciona um pirômetro óptico?
7. Uma lente de óculos escuros foi confeccionada com vidro cinza, de coefi-
ciente de absorção igual a 500 m
-1
. Qual deve ser a espessura da lente, para
que a intensidade da luz que passa por ela seja diminuída para 1/5 da intensi-
dade incidente? Não considere as perdas por reflexão.
8. Uma piscina tem 4 m de profundidade. Qual o fator de atenuação, quando
a luz vai da superfície até o fundo da piscina? Considere o coeficiente de
absorção da água igual a 2 m
-1
. Não considere as perdas por reflexão.
9. A presença de contornos de grão afeta (diminui) a transmitância da alumi-
na mais acentuadamente do que no caso da ítria (Y 2O 3). Explique.
10. A transmitância de um material transparente com 15 mm de espessura é
0,80. O índice de refração deste material é 1,5. Calcule que espessura o
material deverá ter, para que sua transmitância seja 0,70. Considere as perdas
por reflexão.
11. A figura abaixo apresenta o espectro de absorção de um vidro. Descubra
a cor deste vidro.
12. O silício não é transparente à luz visível mas é transparente à radiação
infravermelha. Justifique este comportamento.
13. Um cristal de KCl é irradiado com raios γ e adquire a cor púrpura. O
cristal é colocado em um dessecador na temperatura ambiente. Com o passar
do tempo, o cristal vai perdendo a cor. Justifique este comportamento.
14. Por que alguns materiais transparentes são incolores e outros são colori-
dos? Por que a adição de zinco muda a cor do cobre?
PROPRIEDADES ÓTICAS 315

===== página 309 =====
Bibliografia consultada
FRANCIS SEARS; MARK W. ZEMANSKY & HUGH D. YOUNG; Física. Volume
4: Ondas eletromagnéticas, ópticas e física atômica, Segunda Edição, Livros
Técnicos e Científicos Editora Ltda, Rio de Janeiro, 1995.
ROBERT M. ROSE, LAWRENCE A. SHEPARD & JOHN WULFF; The structure
and properties of materials. Volume IV: Eletronic properties. John Wiley &
Sons, Inc., New York, 1966.
WILLIAM D. CALLISTER, Jr.; Materials Science and Engineering, Third Edition,
John Wiley & Sons, Inc., New York, 1994.
WERNER SCHATT; Einführung in die Werkstoffwissenschaft, 6ª Auflage, Dr. Alfred
Hüthing Verlag, Heidelberg, 1987.
LAWRENCE HALL VAN VLACK; Propriedades dos materiais cerâmicos, Tradu-
ção: Cid Silveira e Shiroyuki Oniki, Editora da Universidade de São Paulo, São
Paulo, 1973.
DAVID W. RICHERSON; Modern ceramic engineering, Second Edition, Marcel
Dekker, Inc., New York, 1992.
HAROLD RAWSON; Properties and applications of glass, Elsevier, Amsterdam,
1980.
ARTHUR L. RUOFF; Materials science, Prentice-Hall, New Jersey, 1973.
A.G. GUY; Ciência dos Materiais, Livros Técnicos e Científicos Editora S.A., Rio
de Janeiro, 1980.
316 CAPÍTULO 18

===== página 310 =====
Propriedades Magnéticas
Neste capítulo serão discutidas as propriedades magnéticas dos materi-
ais. De uma maneira simplificada, pode-se dizer que magnetismo é um fe-
nômeno pelo qual os materiais exercem forças (de atração e de repulsão) uns
sobre os outros. Esta definição, embora útil e prática, apresenta algumas li-
mitações. Por exemplo, o estado magnético de um material não é constante e
pode ser alterado de diversas maneiras. Além disto, o fato de materiais repeli-
rem-se ou atraírem-se não significa que eles sejam magnéticos. A força entre
eles pode ser, por exemplo, de caráter eletrostático. Muitos dos equipamentos
e dispositivos modernos dependem do magnetismo e dos materiais magnéti-
cos: geradores e transformadores de eletricidade, motores elétricos, rádio, te-
levisão, telefone e computadores. O ferro, alguns aços e a magnetita (Fe 3O 4)
são exemplos de materiais comuns que apresentam magnetismo. Além des-
tes, existem muitos outros, menos comuns, tais como compostos intermetáli-
cos de samário e cobalto, assim como ligas de neodímio, ferro e boro.
Breve introdução histórica
O magnetismo é conhecido pelo homem há milhares de anos, mas o
estudo dos seus princípios e mecanismos é relativamente recente. O primeiro
contacto do homem com o magnetismo certamente envolveu a magnetita, que
é o único material que ocorre naturalmente no estado magnético. Mais tarde,
com a redução de minérios de ferro e a obtenção de ferro metálico, pode-se
constatar que a magnetita pode atrair e repelir o ferro.
A eletricidade e o magnetismo desenvolveram-se como ciências inde-
pendentes uma da outra até 1820. Nesta época, o físico dinamarquês Hans
Christian Oersted (1777-1851) descobriu que a passagem de uma corrente
19
317

===== página 311 =====
elétrica por um condutor cria um campo magnético, o qual afeta a agulha
imantada de uma bússola. Nascia aí uma nova ciência: o eletromagnetismo.
Muitos pesquisadores contribuíram para o desenvolvimento do eletro-
magnetismo. Um deles foi o físico e químico inglês Michael Faraday (1791-
1867), que além de contribuições teóricas inventou o dínamo (1831). As leis
atuais do eletromagnetismo foram formuladas pelo físico inglês James Clerk
Maxwell (1831-1879). O desenvolvimento do eletromagnetismo continuou
com o físico inglês Oliver Heaviside (1850-1925), com o físico holandês
Hendrik Antoon Lorentz (1853-1928) e com o físico alemão Heinrich Rudolf
Hertz (1857-1894).
Embora o eletromagnetismo clássico seja uma ciência praticamente
“completa”, o desenvolvimento de materiais magnéticos com propriedades
cada vez melhores continua até os dias de hoje.
Conceitos básicos
Forças magnéticas aparecem quando partículas eletricamente carrega-
das (não neutras) se movimentam. Freqüentemente, é conveniente raciocinar
em termos de campo magnético e linhas de força (imaginárias) podem ser
traçadas indicando a distribuição do campo magnético. Por exemplo, as li-
nhas de forças e o campo magnético aparecem ao redor de um condutor pelo
qual está passando corrente elétrica ou ao redor de um magneto (imã). As li-
nhas de força saem do polo norte em direção ao polo sul. Outro conceito im-
portante é o conceito de dipolo magnético. Os dipolos magnéticos são análo-
gos aos dipolos elétricos e podem ser imaginados como pequenas barras com-
postas de polos norte e sul. A figura 19.1 apresenta, de maneira esquemática, os
momentos magnéticos de um corpo sólido. O momento magnético do corpo é a
soma dos momentos magnéticos das unidades elementares que o constituem.
As relações entre o campo magnético aplicado (H) e a intensidade do
campo magnético induzido ou densidade de fluxo magnético (B) serão discu-
tidas com o auxílio da figura 19.2. B também é denominado indução magné-
tica e magnetização.
Na figura 19.2a, um campo magnético H é gerado pela passagem de
uma corrente i por uma espira cilíndrica de comprimento l e contendo N
voltas. O campo magnético é medido em termos do fluxo magnético no
vácuo B o (Wb/m 2):
B o = μo H
318 CAPÍTULO 19

===== página 312 =====
onde
μo é a permeabilidade magnética no vácuo (4π 10
-7
H/m).
Wb significa Weber, H significa Henry e a unidade de B é Tesla.
A densidade de fluxo magnético B dentro do sólido da figura 19.2b é
dada por:
B = μH
onde
μ é a permeabilidade magnética do sólido.
Vários parâmetros podem ser utilizados para descrever as propriedades
magnéticas de um material. Um deles é a permeabilidade magnética relativa
(μr):
Figura 19.1 — Momentos magnéticos (esquemáticos) das unidades
elementares que constituem um corpo sólido
(segundo J.C.Anderson, K.D.Leaver, R.D.Rawlings & J.M.Alexander).
Figura 19.2 — Relações entre
H e
B em: a) uma espira condutora no vácuo
e b) no interior de um material (segundo A.G.Guy e W.D. Callister, Jr.).
Vide descrição no texto.
PROPRIEDADES MAGNÉTICAS 319

===== página 313 =====
μr =
μ
μo
Outro parâmetro importante é a suscetibilidade magnética (χm):
χm = μr − 1
As permeabilidades μ e μr medem a facilidade com que um campo
magnético B pode ser introduzido em um material sob ação de um campo
externo H. A tabela 19.1 apresenta valores de permeabilidade magnética
relativa (μr) para alguns materiais.
Tabela 19.1 — Permeabilidade magnética relativa (μr) de alguns materiais.
Ferro “puro”( 0,1% de impurezas) 0,5 10
3
Aço ao silício (4,25% Si) 1,5 10
3
Aço ao silício (3,25% Si) com grãos orientados (textura) 2,0 10
3
“Supermalloy”(79% Ni; 16% Fe; 5% Mo) 1,0 10
4
Ferrita cerâmica (Mn,Zn)Fe2O 4 1,5 10
3
Ferrita cerâmica (Ni,Zn)Fe2O 4 0,3 10
3
Comportamento magnético dos materiais
Do mesmo modo que os materiais diferem bastante na sua resposta a
um campo elétrico (condutores, isolantes e etc.), eles também diferem subs-
tancialmente quando expostos a um campo magnético. Os efeitos magnéticos
nos materiais originam-se nas minúsculas correntes elétricas associadas ou a
elétrons em órbitas atômicas ou a spins de elétrons. Podemos classificar os
materiais quanto ao seu comportamento magnético em diamagnéticos, para-
magnéticos, ferromagnéticos, antiferromagnéticos e ferrimagnéticos.
Diamagnetismo
Diamagnetismo é uma forma muito fraca de magnetismo, que só per-
siste enquanto um campo magnético externo estiver aplicado. Na ausência de
campo externo, os átomos de um material diamagnético têm momento nulo.
A magnitude do momento magnético induzido pelo campo externo é extre-
320 CAPÍTULO 19

===== página 314 =====
mamente pequena e sua direção é oposta à direção do campo aplicado (vide
figura 19.3).
Todos os materiais têm diamagnetismo, mas ele é tão fraco que só pode
ser observado em materiais que não apresentam outro tipo de magnetismo.
Esta forma de magnetismo não tem importância prática. Os materiais dia-
magnéticos apresentam susceptibilidade magnética na faixa de –10
-6
a –10
-5
,
a qual não varia com a temperatura.
O diamagnetismo pode ser observado em numerosos materiais tais
como gases inertes, muitos metais, elementos não metálicos (B,Si,P e S),
muitos íons e seus sais, moléculas diatômicas (H 2 e N 2), compostos orgâni-
cos e água. A tabela 19.2 apresenta a susceptibilidade magnética de alguns
materiais.
Tabela 19.2 — Susceptibilidade magnética (χm) de
alguns materiais diamagnéticos.
Óxido de alumínio –1,81 10
-5
Silício –0,41 10
-5
Cobre –0,96 10
-5
Prata –2,38 10
-5
Ouro –3,44 10
-5
NaCl –1,41 10
-5
Mercúrio –2,85 10
-5
Zinco –1,56 10
-5
Observe que a susceptibilidade magnética dos materiais diamagnéticos
é negativa. Eles não apresentam temperatura crítica. Finalmente, é interessan-
te mencionar que os materiais supercondutores tem comportamento diamag-
nético.
Figura 19.3 — Configuração de dipolos em um material diamagnético:
a) na ausência de campo externo; b) com campo externo aplicado
(segundo W.D. Callister, Jr.).
PROPRIEDADES MAGNÉTICAS 321

===== página 315 =====
Paramagnetismo
Nos materiais paramagnéticos, os átomos individuais possuem momen-
tos magnéticos, mas suas orientações ao acaso resultam em magnetização
nula para um grupo de átomos, conforme ilustra a figura 19.4.
Os dipolos podem ser alinhados na direção do campo aplicado (vide
figura 19.5).
O paramagnetismo também, como o diamagnetismo, é uma forma mui-
to fraca de magnetismo e não tem aplicação prática. Os materiais paramagné-
ticos apresentam susceptibilidade magnética na faixa de +10 -5 a +10-3. A
susceptibilidade magnética (χm) dos materiais paramagnéticos diminui com o
aumento da temperatura segundo a relação:
χm =
C
T
onde
C é uma constante e
T é a temperatura.
O paramagnetismo pode ser observado em numerosos materiais tais
como: alguns metais (por exemplo Cr e Mn), alguns gases diatômicos (por
exemplo O 2 e NO), íons de metais de transição, terras raras e seus sais e
óxidos de terras raras. A tabela 19.3 apresenta a susceptibilidade magnética
de alguns materiais paramagnéticos.
Figura 19.4 — Representação esquemática dos momentos magnéticos
em um material paramagnético
(segundo J.C.Anderson; K.D.Leaver; R.D.Rawlings & J.M.Alexander).
322 CAPÍTULO 19

===== página 316 =====
Tabela 19.3 — Susceptibilidade magnética (χm)
de alguns materiais paramagnéticos.
Alumínio 2,07 10
-5
Molibdênio 1,19 10-4
Cromo 3,13 10
-4
Sódio 8,48 10-6
Cloreto de cromo 1,51 10
-3
Titânio 1,81 10-4
Sulfato de Mn 3,70 10-3 Zircônio 1,09 10 -4
Observe que a susceptibilidade magnética dos materiais paramagnéticos
é positiva. Eles também não apresentam temperatura crítica.
Ferromagnetismo
Alguns materiais metálicos possuem momento magnético na ausência
de campo externo, conforme ilustra a figura 19.6.
Os principais exemplos de materiais ferromagnéticos são: ferro α
(CCC), cobalto, níquel e gadolíneo. Algumas ligas e compostos de manga-
nês, tais como MnBi e Cu2MnAl, também apresentam ferromagnetismo. Os
materiais ferromagnéticos podem apresentar valores de susceptibilidade mag-
nética tão altos como 10 6 . Eles apresentam temperatura crítica, denominada
temperatura de Curie (θc), acima da qual perdem o ferromagnetismo e tor-
nam-se paramagnéticos. As temperaturas de Curie variam muito de material
para material: ferro (770°C), níquel (358°C), cobalto (1130°C), gadolíneo
(20°C), SmCo 5 (720°C) e Nd 2Fe 14B (312°C). A susceptibilidade magnética
Figura 19.5 — Configuração de dipolos em um material paramagnético:
a) na ausência de campo externo; b) com campo externo aplicado
(segundo W.D. Callister, Jr.).
PROPRIEDADES MAGNÉTICAS 323

===== página 317 =====
dos materiais ferromagnéticos diminui com o aumento da temperatura (T)
segundo a lei de Curie-Weiss:
χm =
C
T − θ
onde
C é uma constante e
θ é aproximadamente igual a θc.
Ferrimagnetismo
Alguns materiais cerâmicos também apresentam forte magnetização
permanente, denominada ferrimagnetismo. Estes materiais são denominados
ferritas (não confundir com a fase α do ferro, de estrutura CCC, também
denominada ferrita). As características macroscópicas do ferromagnetismo e
do ferrimagnetismo são similares. As diferenças encontram-se na origem do
momento magnético.
As ferritas podem ser representadas pela fórmula geral MFe2O 4, onde
M é um elemento metálico. O protótipo das ferritas é a magnetita, Fe 3O 4, que
pode ser reescrita como Fe ++O - - (Fe +++) 2(O - - ) 3. Na estrutura cúbica da mag-
netita o cátion Fe ++ ocupa interstícios octaédricos e o cátion Fe+++ ocupa os
interstícios tetraédricos. O ânion O - - é magneticamente neutro. Por outro
lado, os momentos magnéticos dos dois tipos de íons de ferro não se cance-
Figura 19.6 — a) Configuração de dipolos em um material ferromagnético
na ausência de campo externo aplicado (segundo W.D. Callister, Jr.);
b) configuração de dipolos no ferro α.
324 CAPÍTULO 19

===== página 318 =====
lam totalmente e o material apresenta magnetismo permanente. A figura 19.7
ilustra os momentos magnéticos da magnetita.
O íon M++ pode ser, além do Fe ++, Ni ++, Mn++, Co++, Cu++ e Mg++.
Alguns exemplos de ferritas mais comuns são: NiFe2O 4 e (Mn, Mg) Fe 2O 4.
Os materiais ferrimagnéticos também apresentam temperatura crítica,
também denominada temperatura de Curie (θc). A susceptibilidade dos mate-
riais ferrimagnéticos é da mesma ordem de grandeza da dos materiais ferro-
magnéticos e diminui com o aumento da temperatura (T):
χm ≈
C
T ± θ
onde
C é uma constante e
θ é diferente de θc.
Antiferromagnetismo
O comportamento antiferromagnético é apresentado por alguns materiais,
sendo que o protótipo é o óxido de manganês (MnO). O MnO é um material
cerâmico com caráter iônico e a sua estrutura cristalina é CFC do tipo NaCl.
O momento magnético associado aos íons O - - é zero. Os íons Mn- - apresen-
tam momento magnético permanente, mas eles estão arranjados na estrutura
Figura 19.7 — Diagrama esquemático mostrando a configuração de
momentos magnéticos na ferrita (segundo W.D. Callister, Jr.).
PROPRIEDADES MAGNÉTICAS 325

===== página 319 =====
de modo que os íons adjacentes têm momentos opostos ou antiparalelos. O
material como um todo não apresenta momento magnético. A figura 19.8
ilustra os momentos magnéticos do óxido de manganês.
Vários compostos de metais de transição apresentam comportamento
antiferromagnético: MnO, CoO, NiO, Cr 2O 3, MnS, MnSe e CuCl2.
Os materiais antiferromagnéticos apresentam temperatura crítica, deno-
minada temperatura de Néel (θn). A susceptibilidade dos materiais antiferro-
magnéticos é da mesma ordem de grandeza da dos materiais paramagnéticos
(no passado os materiais antiferromagnéticos eram considerados paramagné-
ticos anômalos) e diminui com o aumento da temperatura (T):
χm ≈
C
T ± θ
onde
C é uma constante e
θ é diferente de θn.
Materiais magnéticos moles e duros
As propriedades magnéticas de um material são determinadas pela sua
estrutura eletrônica, pela sua estrutura cristalina e pela sua microestrutura
(domínios magnéticos). O conceito de domínio magnético foi introduzido em
1906/1907 por P. Weiss para explicar o comportamento dos materiais ferro-
Figura 19.8 — Diagrama esquemático mostrando a configuração de
momentos magnéticos no MnO (segundo W.D. Callister, Jr.).
326 CAPÍTULO 19

===== página 320 =====
magnéticos. Ele postulou que um material ferromagnético é dividido em
regiões (domínios), dentro das quais a magnetização é igual ao valor de
saturação. A magnetização de diferentes domínios varia com a direção, de
modo que a magnetização de um material ferromagnético pode ser pequena
ou mesmo nula. O valor de saturação é atingido quando os domínios são
alinhados pela aplicação de campo magnético externo. A fronteira entre do-
mínios vizinhos é uma região de transição, com espessura da ordem de 100
nm, na qual a direção de magnetização muda gradualmente. Esta fronteira
pode ser considerada como sendo um defeito bidimensional e é denominada
parede de Bloch, em homenagem ao físico F. Bloch (F. Bloch, Zeitschrift für
Physik, vol. 74, p. 295, 1932).
Do ponto de vista de aplicações, os materiais magnéticos podem ser
idealmente classificados em moles ou duros. Mole significa fácil de ser mag-
netizado ou desmagnetizado. Duro significa que ele permanece magnético ou
é um magneto permanente. A figura 19.9 apresenta curvas de magnetização e
ciclos de histerese típicas de materiais magnéticos moles e duros.
O requisito principal para os materiais magnéticos moles é que uma alta
magnetização de saturação (B s) seja produzida por um pequeno campo apli-
cado. O campo necessário para provocar a desmagnetização também é pe-
queno. Em outras palavras, a área do ciclo de histerese e a perda de energia
Figura 19.9 — Curvas de magnetização inicial e ciclos de para a) materiais
magnéticos moles e b) materiais magnéticos duros (segundo A.G. Guy)
PROPRIEDADES MAGNÉTICAS 327

===== página 321 =====
por ciclo são pequenas. Um material magnético mole opera na presença de
um campo magnético. Este comportamento é útil em aplicações que envol-
vem mudanças contínuas na direção de magnetização. Geradores, motores
elétricos e transformadores têm eficiência maior se a magnetização não per-
manece depois que o campo cai a zero. Para estas aplicações são necessários
materiais magnéticos moles de baixa remanência, tais como ferro puro, aço
ao silício, supermalloy e ferritas cúbicas do tipo espinélio.
Ao contrário de um material magnético mole, um magneto duro ou
permanente tem sua magnetização durante a fabricação e deve retê-la depois
que o campo de magnetização (forte) é removido. Os materiais magnéticos
duros apresentam um ciclo de histerese grande. Uma característica importan-
te de um material magnético duro é a resistência à desmagnetização, ilustrada
na figura 19.9 pela área (BH) max. Refrigeradores e fones de ouvido necessi-
tam de materiais magnéticos duros, tais como ferritas cerâmicas, SmCo 5,
Sm 2Co 17 e NdFeB. A maioria dos materiais magnéticos duros é constituída
de ferromagnéticos, embora as ferritas com estrutura cristalina hexagonal
(por exemplo, BaFe 12O 19 e PbFe 12O 10) também sejam freqüentemente utili-
Figura 19.10 — Aumento da eficiência (energia magnética máxima) dos
magnetos permanentes no século XX (segundo K. Easterling).
328 CAPÍTULO 19

===== página 322 =====
zadas. O desenvolvimento de materiais magnéticos mais eficientes tem sido
contínuo, conforme ilustra a figura 19.10.
Finalmente, é importante lembrar que as características de um material
ferromagnético variam bastante com a temperatura. Quando a temperatura
aumenta, a energia térmica aumenta a mobilidade das paredes de Bloch dos
domínios magnéticos tornando a magnetização e a desmagnetização mais
fáceis. Se a temperatura, excede a temperatura de Curie, o comportamento
ferromagnético desaparece. O efeito da temperatura no comportamento mag-
nético é ilustrado na figura 19.11.
Exercícios
1. Quais as principais diferenças e similaridades entre um material diamagné-
tico e um material paramagnético?
2. Quais as principais diferenças e similaridades entre um material ferromag-
nético e um material ferrimagnético?
3. Suponha que você dispõe de um material sólido com propriedades magné-
ticas desconhecidas. Discuta os experimentos necessários para decidir se ele
é diamagnético, paramagnético, ferromagnético, antiferromagnético ou ferri-
magnético.
4. Que tipo (diamagnético, paramagnético, ferromagnético, antiferromagnéti-
co ou ferrimagnético) de material magnético tem mais aplicações práticas?
5. Quais as causas da existência do ciclo de histerese em um material ferro-
magnético?
Figura 19.11 — Efeitos da temperatura no: a) ciclo de histerese e
b) magnetização de saturação (segundo D. R. Askeland).
PROPRIEDADES MAGNÉTICAS 329

===== página 323 =====
6. Explique porque a magnitude da magnetização de saturação diminui com o
aumento da temperatura. Por que o comportamento ferromagnético desapare-
